Repository: marcofrancucci25-cloud/mof-synthesis-app

# MOF Synthesis Assistant v9.2

Interactive Streamlit application for literature-aware MOF synthesis prediction and condition prioritization.

## New in v9.2

- ligand input by name, abbreviation, CAS number, molecular formula or SMILES;
- robust resolver chain: local RDKit → MOF aliases → NCI Cactus → PubChem;
- corrected PubChem properties (`SMILES` and `ConnectivitySMILES`);
- RDKit validation and molecular descriptors;
- explicit warning for ambiguous formula-only queries;
- metal precursor formula, counterion, oxidation state and hydration fields;
- predictive, knowledge, applicability-domain and optimizer modules.

## Deploy on Streamlit Community Cloud

- Repository branch: `main`
- Main file: `app.py`
- Recommended Python: 3.12 or 3.13

The application requires outbound HTTPS access to resolve chemical names. Direct SMILES input and the predictive core remain available without the external resolver.

## Local run

```bash
python -m venv .venv
.venv\Scripts\activate
pip install -r requirements.txt
streamlit run app.py
```

## Scientific boundary

The v9.2 release improves chemical identity resolution but retains the frozen v8.0 predictive core. Successful structure resolution does not imply that a ligand is inside the model applicability domain.

## v9.2 interface workflow
Prediction and optimization are now integrated in one page. After a prediction, the app displays a traffic-light assessment, a local sensitivity explanation of favorable and limiting experimental parameters, and a contextual button for generating improved conditions while keeping the selected metal–ligand identity fixed.

## Tavily literature search

Version 9.3 removes the API-key field from the user interface. The key is read only from Streamlit Secrets or the local private secrets file.

The sidebar includes a recent-literature search restricted to selected scientific domains. Configure the API key in Streamlit Cloud under **App settings → Secrets**:

```toml
TAVILY_API_KEY = "tvly-your-key"
```

The application does not store keys entered in the temporary local password field. Search results remain retrieval outputs and should be checked against the original publisher record.

File: Dataset_Sintesi_Unificato_aggiornato.csv (part 1 of 6)
ID,Legante standard,Famiglia,Legante originale,Metallo,Sale metallico,Campione,Solvente,Co-linker/Additivo,Temperatura,Tempo ore,Vial/Beuta ml,Data raw,Data ISO,MM legante,MM sale,mmol legante,mmol sale,mg legante,mg sale,Rapporto L/M,Procedura sintetica,Stato XRD,Esito/Osservazioni,IR file,XRD file,TGA file,BET,Riferimento cartella,Tag,Duplicati potenziali,Note,Sorgente_Database,mmol metallo,mg metallo,Quantita additivo,Volume solvente,Procedimento / note,IR,XRD,TGA,Caratterizzazioni presenti,Foglio origine,Riga origine,Inserito il,Note future,Esito_ML
1,curc-ind,Curcumina,curc-ind,Zn,Zn(OAc)2*2H2O,A,DMF,,80,72,20,,,354.0,219.51,0.1,0.05,35.4,10.9755,2.0,no precipitato,Precipitato,,,,,,CurcumineMOFs,CurcumineMOF; MOF; Curcumina,,,CurcumineMOFs,,,,,,,,,,,,,,1.0
2,curc(III),Curcumina,curc(III),Zn,Zn(OAc)2*2H2O,B,DMF,,80,72,20,,,278.0,219.51,0.1,0.05,27.8,10.9755,2.0,,"buonno, poco sharpe",,,"buonno, poco sharpe",,,CurcumineMOFs,CurcumineMOF; MOF; Curcumina,,,CurcumineMOFs,,,,,,,,,,,,,,2.0
3,curc-ind,Curcumina,curc-ind,Cu,Cu(OAc)2*H2O,C,DMF,,80,72,20,,,278.0,199.65,0.1,0.05,27.8,9.9825,2.0,no precipitato,Precipitato,,,,,,CurcumineMOFs,CurcumineMOF; MOF; Curcumina,,,CurcumineMOFs,,,,,,,,,,,,,,1.0
4,curc(III),Curcumina,curc(III),Cu,Cu(OAc)2*H2O,B,DMF,,80,72,20,,,278.0,199.65,0.1,0.05,27.8,9.9825,2.0,no precipitato,Precipitato,,,,,,CurcumineMOFs,CurcumineMOF; MOF; Curcumina,,,CurcumineMOFs,,,,,,,,,,,,,,1.0
5,curc(III),Curcumina,curc(III),Zn,Zn(OAc)2*2H2O,"B,2",DMF/MeOH,,80,24,15,,,278.0,219.51,0.1,0.05,27.8,10.9755,2.0,,molto più sharpe,"Campione | Linker | Ione metallico | Ione metallico | Solvente | Temperatura °C | Procedimento | Tempo ore | Vials ml | Data inizio reazione | IR | XRD | TGA | BET B,3 | curc(III) | Zn(OAc)2*2H2O | Cu(OAc)2*H2O | DMF | 80.0 | Poco precipitato, non abbastanza per poterlo caratterizzare | 72.0 | 20.0 MM | 278.0 | 219.51 | 199.65 | 10 ml Millimoli | 0.1 | 0.05 | 0.1 Milligrammi | 27.8 | 10.9755 | 19.965 Solvente | DMSO | DMF/esano 1:1 | EtOH | MeOH | DMF/H2O 1:2 | DMF/EtOH 1:2 | DMF/MeOH 1:2 | DMF/H2O 1:1 | DMF/MeCN 1:1 | DMF/EtOH 1:1 | DMF/MeOH 1:1 | DMF | DMSO/H2O 1:1 ml | 10.0 | 2026-05-05 00:00:00 | 10.0 | 10.0 | 2026-06-03 00:00:00 | 2026-06-03 00:00:00 | 2026-06-03 00:00:00 | 2026-05-05 00:00:00 | 2026-05-05 00:00:00 | 2026-05-05 00:00:00 | 2026-05-05 00:00:00 | 10.0 | 2026-10-13 00:00:00 Metallo | Zn(OAC)2 | Zn(OAC)2 | Zn(OAC)2 | Zn(OAC)2 | Zn(OAC)2 | Zn(OAC)2 | Zn(OAC)2 | Zn(OAC)2 | Zn(OAC)2 | Zn(OAC)2 | Zn(OAC)2 | Zn(OAC)2 | Zn(OAC)2 mmol | 0.017 | 0.017 | 0.017 | 0.017 | 0.017 | 0.017 | 0.017 | 0.017 | 0.017 | 0.017 | 0.017 | 0.017 | 0.017 mg | 3.73167 | 3.73167 | 3.73167 | 3.73167 | 3.73167 | 3.73167 | 3.73167 | 3.73167 | 3.73167 | 3.73167 | 3.73167 | 3.73167 | 3.73167 Legante | Curc(III) | Curc(III) | Curc(III) | Curc(III) | Curc(III) | Curc(III) | Curc(III) | Curc(III) | Curc(III) | Curc(III) | Curc(III) | Curc(III) | Curc(III) mmol | 0.033 | 0.033 | 0.033 | 0.033 | 0.033 | 0.033 | 0.033 | 0.033 | 0.033 | 0.033 | 0.033 | 0.033 | 0.033 mg | 9.174 | 9.174 | 9.174 | 9.174 | 9.174 | 9.174 | 9.174 | 9.174 | 9.174 | 9.174 | 9.174 | 9.174 | 9.174 Cristalli | Cristalli 25/03/2026 17,00 | 25/03/2026 17,01 | 25/03/2026 17,02 | 25/03/2026 17,03 | 25/03/2026 17,04 | 25/03/2026 17,05 | 25/03/2026 17,06 | 25/03/2026 17,07 | 25/03/2026 17,08 | 25/03/2026 17,09 | 25/03/2026 17,10 | 25/03/2026 17,11 | 25/03/2026 17,09 XRD molto buono! Campione | Linker | Ione metallico | Ione metallico | Solvente | Temperatura °C | Procedimento | Tempo ore | Vials ml | Data inizio reazione | IR | XRD | TGA | BET B.4 | curc(III) | Zn(OAc)2*2H2O | Cu(OAc)2*H2O | DMF | 80.0 | 24.0 | 20.0 | 25/03/2026 18,30 | Ir buono,non uguale agli altri con solo Zn | buon XRD MM | 278.0 | 219.51 | 199.65 | 10 ml Millimoli | 0.2 | 0.2 | 0.2 | Da analisi elementare sembrano esserci 2 molecole di curcumina, uno Zn e due Cu Milligrammi | 55.6 | 43.902 | 39.93 | Ma probabile un MOF solo di rame | ripreparare solo rame e verificare corrispondenza",,molto più sharpe,,,CurcumineMOFs,CurcumineMOF; MOF; Curcumina,,"Campione | Linker | Ione metallico | Ione metallico | Solvente | Temperatura °C | Procedimento | Tempo ore | Vials ml | Data inizio reazione | IR | XRD | TGA | BET B,3 | curc(III) | Zn(OAc)2*2H2O | Cu(OAc)2*H2O | DMF | 80.0 | Poco precipitato, non abbastanza per poterlo caratterizzare | 72.0 | 20.0 MM | 278.0 | 219.51 | 199.65 | 10 ml Millimoli | 0.1 | 0.05 | 0.1 Milligrammi | 27.8 | 10.9755 | 19.965 Solvente | DMSO | DMF/esano 1:1 | EtOH | MeOH | DMF/H2O 1:2 | DMF/EtOH 1:2 | DMF/MeOH 1:2 | DMF/H2O 1:1 | DMF/MeCN 1:1 | DMF/EtOH 1:1 | DMF/MeOH 1:1 | DMF | DMSO/H2O 1:1 ml | 10.0 | 2026-05-05 00:00:00 | 10.0 | 10.0 | 2026-06-03 00:00:00 | 2026-06-03 00:00:00 | 2026-06-03 00:00:00 | 2026-05-05 00:00:00 | 2026-05-05 00:00:00 | 2026-05-05 00:00:00 | 2026-05-05 00:00:00 | 10.0 | 2026-10-13 00:00:00 Metallo | Zn(OAC)2 | Zn(OAC)2 | Zn(OAC)2 | Zn(OAC)2 | Zn(OAC)2 | Zn(OAC)2 | Zn(OAC)2 | Zn(OAC)2 | Zn(OAC)2 | Zn(OAC)2 | Zn(OAC)2 | Zn(OAC)2 | Zn(OAC)2 mmol | 0.017 | 0.017 | 0.017 | 0.017 | 0.017 | 0.017 | 0.017 | 0.017 | 0.017 | 0.017 | 0.017 | 0.017 | 0.017 mg | 3.73167 | 3.73167 | 3.73167 | 3.73167 | 3.73167 | 3.73167 | 3.73167 | 3.73167 | 3.73167 | 3.73167 | 3.73167 | 3.73167 | 3.73167 Legante | Curc(III) | Curc(III) | Curc(III) | Curc(III) | Curc(III) | Curc(III) | Curc(III) | Curc(III) | Curc(III) | Curc(III) | Curc(III) | Curc(III) | Curc(III) mmol | 0.033 | 0.033 | 0.033 | 0.033 | 0.033 | 0.033 | 0.033 | 0.033 | 0.033 | 0.033 | 0.033 | 0.033 | 0.033 mg | 9.174 | 9.174 | 9.174 | 9.174 | 9.174 | 9.174 | 9.174 | 9.174 | 9.174 | 9.174 | 9.174 | 9.174 | 9.174 Cristalli | Cristalli 25/03/2026 17,00 | 25/03/2026 17,01 | 25/03/2026 17,02 | 25/03/2026 17,03 | 25/03/2026 17,04 | 25/03/2026 17,05 | 25/03/2026 17,06 | 25/03/2026 17,07 | 25/03/2026 17,08 | 25/03/2026 17,09 | 25/03/2026 17,10 | 25/03/2026 17,11 | 25/03/2026 17,09 XRD molto buono! Campione | Linker | Ione metallico | Ione metallico | Solvente | Temperatura °C | Procedimento | Tempo ore | Vials ml | Data inizio reazione | IR | XRD | TGA | BET B.4 | curc(III) | Zn(OAc)2*2H2O | Cu(OAc)2*H2O | DMF | 80.0 | 24.0 | 20.0 | 25/03/2026 18,30 | Ir buono,non uguale agli altri con solo Zn | buon XRD MM | 278.0 | 219.51 | 199.65 | 10 ml Millimoli | 0.2 | 0.2 | 0.2 | Da analisi elementare sembrano esserci 2 molecole di curcumina, uno Zn e due Cu Milligrammi | 55.6 | 43.902 | 39.93 | Ma probabile un MOF solo di rame | ripreparare solo rame e verificare corrispondenza",CurcumineMOFs,,,,,,,,,,,,,,2.0
6,curc(III),Curcumina,curc(III),Zn,Zn(OAc)2*2H2O,B.5,DMF/MeOH,,80,24,35,"25/03/2026 18,30",2026-03-25,278.0,219.51,0.3,0.15,83.4,32.9265,2.0,118 mg finali,Da valutare,,"the same B,2",,,,CurcumineMOFs,CurcumineMOF; MOF; Curcumina,,,CurcumineMOFs,,,,,,,,,,,,,,1.0
7,curc(III),Curcumina,curc(III),Zn,Zn(NO3)2*6H2O,B.6,DMF/MeOH,,80,24,15,"26/03/26 12,30",2026-03-26,278.0,297.47,0.2,0.1,55.6,29.747,2.0,,"XRD buono, diverso da quello con Zn(Ac)2",,spettro IR identico a quello con Zn(Ac)2,"XRD buono, diverso da quello con Zn(Ac)2",,,CurcumineMOFs,CurcumineMOF; MOF; Curcumina,,,CurcumineMOFs,,,,,,,,,,,,,,2.0
8,curc-ind,Curcumina,curc-ind,Zn,Zn(OAc)2*2H2O,"A,2",MeOH,,80,72,20,"27/03/26 11,30",2026-03-27,354.0,219.51,0.1,0.05,35.4,10.9755,2.0,precipitato nero,"piatto, pessimo, buttato",,,"piatto, pessimo, buttato",,,CurcumineMOFs,CurcumineMOF; MOF; Curcumina,,,CurcumineMOFs,,,,,,,,,,,,,,0.0
9,curc-ind,Curcumina,curc-ind,Zn,Zn(NO3)2*6H2O,A.3,DMF,,120,72,15,"27/03/26 11,30",2026-03-27,354.0,297.47,0.1,0.05,35.4,14.8735,2.0,nessun precipitato,Precipitato,,,,,,CurcumineMOFs,CurcumineMOF; MOF; Curcumina,,,CurcumineMOFs,,,,,,,,,,,,,,1.0
10,curc(III),Curcumina,curc(III),Ni,Ni(NO3)2*6H2O,B.7,DMF,,120,72,15,"27/03/26 11,30",2026-03-27,278.0,290.81,0.1,0.05,27.8,14.5405,2.0,nessun preciiptato,Da valutare,,,,,,CurcumineMOFs,CurcumineMOF; MOF; Curcumina,,,CurcumineMOFs,,,,,,,,,,,,,,1.0
11,B5,Altro,B5,Ru,[Ru(p-cymene)Cl2]2,B.8,DCM,,T.A.,48,20,"08/04/26 17,45",2026-04-08,,612.39,,0.1,20.0,61.239,,separato il solido per centrifugazione. Lavato con diclorometano 2 volte sempre tramite centrifuga,Da valutare,,,,,,CurcumineMOFs,CurcumineMOF; MOF; Curcumina,,,CurcumineMOFs,,,,,,,,,,,,,,1.0
12,curc(III)_KC,Curcumina,curc(III)_KC,Zn,Zn(NO3)2*6H2O,B.9,DMF,,80,48,15,"14/04/26 17,30",2026-04-14,457.48,297.47,0.1,0.05,45.748,14.8735,2.0,"dopo 48 ore nessun precipitato, posto nella stufa a 100°C per 72h, ma ancora nessun precipitato, allora trasferito nella stufa a 120°, dopo 48h si è formato poco precipitato, filtrato e lavato con acetone.",Precipitato,,,,,,CurcumineMOFs,CurcumineMOF; MOF; Curcumina,,,CurcumineMOFs,,,,,,,,,,,,,,1.0
13,curc(III)_KC,Curcumina,curc(III)_KC,Zn,Zn(OAc)2*2H2O,B.10,DMF,,120,16,15,"15/04/26 17,30",2026-04-15,457.48,219.51,0.05,0.05,22.874,10.9755,1.0,dopo 16 ore si è formato già il precipitato nella vial,Amorfo,,"non molto sharpe, ma picco del carbonile shiftato rispetto al legante",Amorfo,,,CurcumineMOFs,CurcumineMOF; MOF; Curcumina,,,CurcumineMOFs,,,,,,,,,,,,,,0.0
14,curc(III),Curcumina,curc(III),Ni,Ni(NO3)2*6H2O,B.11,DMF/H2O,,80,48,8,"28/04/2026 18,30",2026-04-28,278.0,290.81,0.02,0.02,5.56,5.8162,1.0,nessun precipitato,Precipitato,,,,,,CurcumineMOFs,CurcumineMOF; MOF; Curcumina,,,CurcumineMOFs,,,,,,,,,,,,,,1.0
15,curc(III),Curcumina,curc(III),Co,Co(NO3)2*6H2O,B.12,DMF/H2O,,80,16,8,"28/04/2026 18,30",2026-04-28,278.0,291.04,0.02,0.02,5.56,5.8208,1.0,"Precipitato dopo già 16h, procedo con la caratterizzazione","pochi picchi, sharpe, ma poco intensi",Riprovare rapporto 1:2 legante-metallo e solo in DMF,,"pochi picchi, sharpe, ma poco intensi",,,CurcumineMOFs,CurcumineMOF; MOF; Curcumina,,Riprovare rapporto 1:2 legante-metallo e solo in DMF,CurcumineMOFs,,,,,,,,,,,,,,2.0
16,curc(III),Curcumina,curc(III),Ag,AgNO3,B.13,DMF/H2O,,80,48,10,"28/04/2026 18,30",2026-04-28,278.0,169.87,0.02,0.02,5.56,3.3974,1.0,"Argento metallizzato sulle pareti della vial dopo 16h, riprovo con ossido d'argento e vial scura",Da valutare,,,,,,CurcumineMOFs,CurcumineMOF; MOF; Curcumina,,,CurcumineMOFs,,,,,,,,,,,,,,1.0
17,curc(III),Curcumina,curc(III),Ag,Ag2O,B.14,DMF/H2O,,80,48,10,"29/04/2026 12,30",2026-04-29,278.0,231.74,0.02,0.02,5.56,4.6348,1.0,nessun precipitato,Precipitato,,,,,,CurcumineMOFs,CurcumineMOF; MOF; Curcumina,,,CurcumineMOFs,,,,,,,,,,,,,,1.0
18,curc(III),Curcumina,curc(III),Co,Co(Ac)2*4H2O,B.15,DMF,,80,24,10,"29/04/2026 15,30",2026-04-29,278.0,249.08,0.02,0.04,5.56,9.9632,0.5,"Precipitato fine, probabilmente meglio il nitro.",piatto,,,piatto,,,CurcumineMOFs,CurcumineMOF; MOF; Curcumina,,,CurcumineMOFs,,,,,,,,,,,,,,0.0
19,curc(III),Curcumina,curc(III),Ni,Ni(Ac)2*4H2O,B.16,DMF/EtOH,,100,48,8,"05/05/2026 11,30",2026-05-05,278.0,248.9,0.02,0.02,5.56,4.978,1.0,precipitato amorfo,Precipitato,,,,,,CurcumineMOFs,CurcumineMOF; MOF; Curcumina,,,CurcumineMOFs,,,,,,,,,,,,,,1.0
20,curc(III),Curcumina,curc(III),Ni,Ni(Ac)2*4H2O,B.17,DMF/MeOH,,100,48,8,"05/05/2026 11,30",2026-05-05,278.0,248.9,0.02,0.02,5.56,4.978,1.0,precipitato amorfo,Precipitato,,,,,,CurcumineMOFs,CurcumineMOF; MOF; Curcumina,,,CurcumineMOFs,,,,,,,,,,,,,,1.0
21,curc(III),Curcumina,curc(III),Co,Co(NO3)2*6H2O,B.18,DMF/H2O,,100,24,10,"05/05/2026 18,00",2026-05-05,278.0,291.04,0.02,0.02,5.56,5.8208,1.0,"non credo sia un MOF, sembrava sciogliersi in acetone, procedo con le varie caratterizzazioni. Precipitato tropppo poco per caratterizzazione",Precipitato,,,,,,CurcumineMOFs,CurcumineMOF; MOF; Curcumina,,,CurcumineMOFs,,,,,,,,,,,,,,1.0
22,curc(III),Curcumina,curc(III),Cu,Cu(NO3)2*3H2O,B.19,DMF/H2O,,100,24,10,"05/05/2026 18,00",2026-05-05,278.0,241.6,0.02,0.02,5.56,4.832,1.0,"Precipitato verdastro, ma molto amorfo",Precipitato,"Campione | Linker | Ione metallico | Ione metallico | Solvente | Temperatura °C | Procedimento | Tempo ore | Vials ml | Data inizio reazione | IR | XRD | TGA | BET B.20 | curc(III) | Zn(OAc)2*2H2O | Cu(OAc)2*H2O | DMF/H2O | 80.0 | 72.0 | 20.0 | 08/05/2026 11,30 | amorfo MM | 278.0 | 219.51 | 199.65 | 3 ml/6 ml Millimoli | 0.02 | 0.02 | 0.02 Milligrammi | 5.56 | 4.3902 | 3.993",,,,,CurcumineMOFs,CurcumineMOF; MOF; Curcumina,,"Campione | Linker | Ione metallico | Ione metallico | Solvente | Temperatura °C | Procedimento | Tempo ore | Vials ml | Data inizio reazione | IR | XRD | TGA | BET B.20 | curc(III) | Zn(OAc)2*2H2O | Cu(OAc)2*H2O | DMF/H2O | 80.0 | 72.0 | 20.0 | 08/05/2026 11,30 | amorfo MM | 278.0 | 219.51 | 199.65 | 3 ml/6 ml Millimoli | 0.02 | 0.02 | 0.02 Milligrammi | 5.56 | 4.3902 | 3.993",CurcumineMOFs,,,,,,,,,,,,,,1.0
23,curc(III),Curcumina,curc(III),Co,Co(NO3)2*6H2O,B.21,DMF/H2O,,80,72,10,"08/05/2026 11,30",2026-05-08,278.0,291.04,0.02,0.04,5.56,11.6416,0.5,,Da valutare,,"buono, picchi legante shiftati",,,,CurcumineMOFs,CurcumineMOF; MOF; Curcumina,,,CurcumineMOFs,,,,,,,,,,,,,,1.0
24,curc(III),Curcumina,curc(III),Co,Co(NO3)2*6H2O,B.22,DMSO,,80,72,10,"12/05/2026 17,30",2026-05-12,278.0,291.04,0.02,0.02,5.56,5.8208,1.0,nessun precipitato,Precipitato,,,,,,CurcumineMOFs,CurcumineMOF; MOF; Curcumina,,,CurcumineMOFs,,,,,,,,,,,,,,1.0
25,curc(III),Curcumina,curc(III),Co,Co(NO3)2*6H2O,B.23,DMF,,80,72,10,"12/05/2026 17,30",2026-05-12,278.0,291.04,0.02,0.02,5.56,5.8208,1.0,nessun precipitato,Precipitato,,,,,,CurcumineMOFs,CurcumineMOF; MOF; Curcumina,,,CurcumineMOFs,,,,,,,,,,,,,,1.0
26,curc(III),Curcumina,curc(III),Zr,ZrCl4,B.24,DMF/MeOH,,120,48,10,"25/05/2026 16,30",2026-05-25,278.0,233.04,0.02,0.02,5.56,4.6608,1.0,nessun precipitato,Precipitato,"Campione | Linker | Ione metallico | Solvente | Temperatura °C | Procedimento | Tempo ore | Vials ml | Data inizio reazione | IR | XRD | TGA | BET B.25 | curcumine | ZrCl4 | 3,3'(NO2)2-4,4'BPz | DMF/MeOH | 120.0 | 24.0 | 15.0 | 25/05/2026 17,30 | picchi poco sharpe, non ben identificabili MM | 368.39 | 233.04 | 224.13 Millimoli | 0.02 | 0.02 | 0.02 | 8 ml/ 1ml Milligrammi | 7.3678 | 4.6608 | 4.4826",,,,,CurcumineMOFs,CurcumineMOF; MOF; Curcumina,,"Campione | Linker | Ione metallico | Solvente | Temperatura °C | Procedimento | Tempo ore | Vials ml | Data inizio reazione | IR | XRD | TGA | BET B.25 | curcumine | ZrCl4 | 3,3'(NO2)2-4,4'BPz | DMF/MeOH | 120.0 | 24.0 | 15.0 | 25/05/2026 17,30 | picchi poco sharpe, non ben identificabili MM | 368.39 | 233.04 | 224.13 Millimoli | 0.02 | 0.02 | 0.02 | 8 ml/ 1ml Milligrammi | 7.3678 | 4.6608 | 4.4826",CurcumineMOFs,,,,,,,,,,,,,,1.0
27,curc(III),Curcumina,curc(III),Co,Co(NO3)2*6H2O,B.26,DMF/H2O,,120,24,15,"25/05/2026 17,30",2026-05-25,278.0,291.04,0.05,0.05,13.9,14.552,1.0,,"non male, picchi più sharpe. Ma pochissimo intensi",,"molto buono, manca il picco della curcumina a 3000. Gli altri picchi sono shiftati","non male, picchi più sharpe. Ma pochissimo intensi",,,CurcumineMOFs,CurcumineMOF; MOF; Curcumina,,,CurcumineMOFs,,,,,,,,,,,,,,2.0
28,curc(III),Curcumina,curc(III),Co,Co(NO3)2*6H2O,B.27,DMF/H2O,,120,24,15,"04/06/2026 17,30",2026-06-04,278.0,291.04,0.1,0.1,27.8,29.104,1.0,,Da valutare,,,,,,CurcumineMOFs,CurcumineMOF; MOF; Curcumina,,,CurcumineMOFs,,,,,,,,,,,,,,1.0
1,"3-nitro-4,4'-bipyrazole",Bipyrazole,"3 nitro-4,4' bipirazolo",Cd,Cd(NO3)2*4H2O,"Cd11,7",DMF,,150,24,15,"08/06/2026   12,30",2026-06-08,,,0.1,,17.904,,,,Da valutare,,,,,,,,2.0,,MOFs,0.1,30.847,10 ml,10 ml,,molto buono,meno intenso del 11.2,,,Cd-MOF,265.0,,,1.0
2,"3-nitro-4,4'-bipyrazole",Bipyrazole,"3 nitro-4,4' bipirazolo",Cd,Cd(NO3)2*4H2O,"Cd11,8",DMF,,150,24,15,"08/06/2026   12,30",2026-06-08,,,0.1,,17.904,,,,Da valutare,,,,,,,,2.0,,MOFs,0.2,61.694,10 ml,10 ml,,molto buono,meno intenso del 11.2,,,Cd-MOF,271.0,,,1.0
3,"3-nitro-4,4'-bipyrazole",Bipyrazole,"3 nitro-4,4' bipirazolo",Ni,Ni(NO3)2,,CH3CN,Et3N,R.T.,48,20,,,,,0.1,,17.9,,,,Non riuscito,,,,,non fatta,,,1.0,,MOFs,0.1,29.08,"0,5 ml",10 ml,"a solution of Ni(CH3COO)2·4H2O (0.084 g, 0.47 mmol) in 10 mL of acetonitrile H2BPZ (0.089 g, 0.47 mmol) was added in one single portion with stirring. The mixture was stirred at 60 °C for 10 min, and then 1 mL of triethylamine was added. The reaction was kept under reflux for 8 h.",non molto buono,Pessimo,"Dalla TGA sembra essersi formato un MOF o complesso, perché rimaneva un residuo metallico",,NiMOFs,3.0,,,0.0
4,"3-nitro-4,4'-bipyrazole",Bipyrazole,"3 nitro-4,4' bipirazolo",Ni,Ni(OAc)2*4H2O,,CH3CN,,reflux,48,20,,,,,0.2,,35.808,,,,Non riuscito,,,,,,,,2.0,,MOFs,0.2,49.768,"0,5 ml",5 ml,"a solution of Ni(CH3COO)2·4H2O (0.084 g, 0.47 mmol) in 10 mL of acetonitrile H2BPZ (0.089 g, 0.47 mmol) was added in one single portion with stirring. The mixture was stirred at 60 °C for 10 min, and then 1 mL of triethylamine was added. The reaction was kept under reflux for 8 h.","Pessimo, buttato",non fatto per niente,,,NiMOFs,9.0,,,0.0
5,"3-nitro-4,4'-bipyrazole",Bipyrazole,"3 nitro-4,4' bipirazolo",Ni,Ni(OAc)2*4H2O,,CH3CN,Et3N,reflux,48,20,,,,,0.2,,35.808,,,,N.D.,,,,,,,,2.0,,MOFs,0.4,99.536,"0,5 ml",5 ml,"a solution of Ni(CH3COO)2·4H2O (0.084 g, 0.47 mmol) in 10 mL of acetonitrile H2BPZ (0.089 g, 0.47 mmol) was added in one single portion with stirring. The mixture was stirred at 60 °C for 10 min, and then 1 mL of triethylamine was added. The reaction was kept under reflux for 8 h.",,,,,NiMOFs,17.0,,,1.0
6,"3-(3,5-DiMePz4-yl)pentane-2,4-dione",Altro,"3-(3,5-DiMePz4-yl)pentane-2,4-dione",Zr,Zr(OCH3)4,Me10,Et3N,,T.A.,30 min,10,,,,,,,,,,,N.D.,,,,,,,,1.0,,MOFs,,,,,,,,,,Meccanochimica,76.0,,,1.0
7,"3-(3,5-DiMePz4-yl)pentane-2,4-dione",Altro,"3-(3,5-DiMePz4-yl)pentane-2,4-dione",Zr,ZrCl4,MePzDC12,MeOH,,110,94,35,"30/05/2025  12,00",2025-05-30,,,0.3,,58.269,,,,N.D.,,,,,,,,1.0,,MOFs,0.3,69.912,20 ml,20 ml,"Ho pesato il legante e messo nella vial da 35 ml per la reazione solvotermal, aggiunto 12  ml di MeOH e posto nel sonicatore; nel mentre ho pesato il sale metallico e messo in una vial con tappo di plastica, ho aggiunto 8 ml di MeOh e messo nel sonicatore. Una volta ottenuta una soluzione limpida ho travasato tutto nella vial da 15 ml e posta in stufa a 110°C.",,,,,PzDC,87.0,,,1.0
8,"3-(3,5-DiMePz4-yl)pentane-2,4-dione",Altro,"3-(3,5-DiMePz4-yl)pentane-2,4-dione",Zr,ZrCl4,MePzDC15,MeOH,,100,,35,"10/06/2025  12,00",2025-06-10,,,0.3,,58.269,,,,N.D.,,,,,,,,0.0,,MOFs,0.3,69.912,20 ml,20 ml,"Ho pesato il legante e messo nella vial da 35 ml per la reazione solvotermal, aggiunto 12  ml di MeOH e posto nel sonicatore; nel mentre ho pesato il sale metallico e messo in una vial con tappo di plastica, ho aggiunto 8 ml di MeOH e messo nel sonicatore. Una volta ottenuta una soluzione limpida ho travasato tutto nella vial da 15 ml e posta in stufa a 100°C.",,,,,PzDC,111.0,,,1.0
9,"3-(3,5-DiMePz4-yl)pentane-2,4-dione",Altro,"3-(3,5-DiMePz4-yl)pentane-2,4-dione",Zr,ZrCl4,MePzDC5,MeOH,,110,48,15,"19/05/2025  10,30",2025-05-19,,,0.15,,29.1345,,,,N.D.,,,,,,,,1.0,,MOFs,0.15,34.956,10 ml,10 ml,"Ho pesato il legante e messo nella vial da 15 ml per la reazione solvotermal, aggiunto 5 ml di MeOH e posto nel sonicatore; nel mentre ho pesato il sale metallico e messo in una vial con tappo di plastica, ho aggiunto 5 ml di MeOh e messo nel sonicatore. Una volta ottenuta una soluzione limpida ho travasato tutto nella vial da 15 ml e posta in stufa a 110°C per 24h.
Dopo 5 ore soluzione ancora limpida senza nessun precipitato, dopo 24 ore si è iniziato ad intravedere un precipitato, lascio 48h, XRD molto buono, da riprovare in maggior quantità e vedere riproducibilità.",,,,,PzDC,33.0,,,1.0
10,"3-(3,5-DiMePz4-yl)pentane-2,4-dione",Altro,"3-(3,5-DiMePz4-yl)pentane-2,4-dione",Zr,ZrCl4,MePzDC9,MeOH,,110,72,15,"23/05/2025  16,00",2025-05-23,,,0.15,,29.1345,,,,N.D.,,,,,,,,1.0,,MOFs,0.15,34.956,10 ml,10 ml,"Ho pesato il legante e messo nella vial da 15 ml per la reazione solvotermal, aggiunto 5 ml di MeOH e posto nel sonicatore; nel mentre ho pesato il sale metallico e messo in una vial con tappo di plastica, ho aggiunto 5 ml di MeOh e messo nel sonicatore. Una volta ottenuta una soluzione limpida ho travasato tutto nella vial da 15 ml e posta in stufa a 110°C per 24h.
Dopo 5 ore soluzione ancora limpida senza nessun precipitato, dopo 24 ore si è iniziato ad intravedere un precipitato, lascio 48h, XRD molto buono, da riprovare in maggior quantità e vedere riproducibilità.",,,,,PzDC,64.0,,,1.0
11,"3-amino-4,4'-bipyrazole",Bipyrazole,H2BPZNH2,Ag,Ag2O,H2BPz11,MetOH,,T.A.,24,50,"20/11/2024  10,30",2024-11-20,,,0.2,,29.83,,,,N.D.,,,,,,,,1.0,,MOFs,0.2,46.347,"0,5 ml",2 ml,"Ho pesato il linker e posto all'interno della beuta da 50 ml, solubilizzato con 10 ml di MetOH e lasciato in agitazione sulla piastra; ho pesato lo ione metallico e posto all'interno di una vial da 20ml e solubilizzato con 10ml di MetOH nel sonicatore. Una volta solubilizzato il sale metallico ho aggiunto sempre nella vial da 20 ml la trietilammmina ed il mesitilene. Dopo aver aggiunto tutto nella vial, l'ho travasata nella beuta da 50 ml contenente il linker in metanolo. Ho lasciato sulla piastra sotto agitazione per 24h(ricoperto la beuta con alluminio per evitare che passi la luce). Spettro IR non risoluto, praticamente impossibile caratterizzare",,,,,"3-amino-4,4′-bipyrazole",74.0,,,1.0
12,"3-amino-4,4'-bipyrazole",Bipyrazole,H2BPZNH2,Ag,AgNO3,H2BPz13,ButOH,Triethylamine,T.A.,36,20 ml,"25/11/2024  17,00",2024-11-25,,,0.15,,22.373,,,,N.D.,,,,,,,,1.0,,MOFs,0.15,25.48,"1,5 ml",16 ml,"Ho pesato il ligando e posto all'interno di una vial da 10 ml con tappo di plastica e solubilizzato con 6 ml di DMF nel sonicatore; nel mentre il sale metallico l'ho messo all'interno di una vial da 20 ml con tappo di plastica e solubilizzato con 10 ml di DMF nel sonicatore. Una volta solubilizzato il ligando ho aggiunto 1,5ml di Et3N e poi travasato il tutto nella vial da 20 ml. Lasciato in agitazione a temperatura ambiente per 24h.",,,,,"3-amino-4,4′-bipyrazole",89.0,,,1.0
13,"3-amino-4,4'-bipyrazole",Bipyrazole,H2BPZNH2,Ag,AgNO3,H2BPz15,DMF,,110,48,15,45622.458333333336,2024-11-26,,,0.2,,29.83,,,,N.D.,,,,,,,,1.0,,MOFs,0.2,33.97,8 ml,"1,5 ml","Ho pesato il ligando e posto in una vial da 20 ml con tappo di plastica, ho aggiunto 4 ml di DMF e posto il tutto nel sonicatore. Nel mentre ho pesato il sale metallico e messo all'interno di una vial da 15 ml per la reazione solvotermica, ho aggiunto 4 ml di DMF e solubilizzato nel sonicatore per 5 minuti. Una volta solubilizzato tutto ho versato il contenuto della vial contenente il ligando con aggiunta di Et3N all'interno dell'altra, per poi porre il tutto in stufa a 110°C oer 48h. Nessun precipitato",,,,,"3-amino-4,4′-bipyrazole",103.0,,,1.0
14,"3-amino-4,4'-bipyrazole",Bipyrazole,H2BPZNH2,Ag,AgNO3,H2BPz17,MetOH,Triethylamine,70,72,20,"29/11/2024  15,00",2024-11-29,,,0.15,,22.373,,,,N.D.,,,,,,,,1.0,,MOFs,0.15,25.48,"1,5 ml",16 ml,"Ho pesato il ligando e solubilizzato con 8 ml di MetOH ed aggiunto 1,5ml di Et3N all'interno della vial con tappo di plastica, nel mentre ho pesato anche il sale metallico e solubilizzato anch'esso con 8 ml di MetOH dentro un'altra vial con tappo di plastica. Una volta solubilizzati bene nel sonicatore(5 minuti) ho travasato il contentuto della vial con il ligando in quella contenente il metallo e posto tutto in stufa a 70°c. Precipitato biancastro, faccio raffreddare e lavo con metanolo ed asciugo. Fatto l'IR è praticamente sovrapponibile a H2BPz13 e H2BPz2",,,,,"3-amino-4,4′-bipyrazole",117.0,,,1.0
15,"3-amino-4,4'-bipyrazole",Bipyrazole,H2BPZNH2,Ag,AgNO3,H2BPz2,MetOH,,T.A.,24,50,45608.708333333336,2024-11-12,,,0.2,,29.83,,,,N.D.,,,,,,,,1.0,,MOFs,0.2,33.97,"0,5 ml",2 ml,"Ho pesato il linker e posto all'interno della beuta da 50 ml, solubilizzato con 10 ml di MetOH e lasciato in agitazione sulla piastra; ho pesato lo ione metallico e posto all'interno di una vial da 20ml e solubilizzato con 10ml di MetOH nel sonicatore. Una volta solubilizzato il sale metallico ho aggiunto sempre nella vial da 20 ml l'ammoniaca ed il mesitilene. Dopo aver aggiunto tutto nella vials l'ho travasata nella beuta da 50 ml contenente il linker in metanolo. Ho lasciato sulla piastra sotto agitazione per 24h(ricoperto la beuta con alluminio per evitare che passi la luce).",,,,,"3-amino-4,4′-bipyrazole",11.0,,,1.0
16,"3-amino-4,4'-bipyrazole",Bipyrazole,H2BPZNH2,Ag,AgNO3,H2BPz20,DMF,,120,24,20,"4/12/2024  16,00",2024-12-04,,,0.2,,29.83,,,,N.D.,,,,,,,,1.0,,MOFs,0.4,67.948,10 ml,10 ml,"Ho pesato il ligando e posto in una vial da 20 ml con tappo di plastica, ho aggiunto 5 ml di DMF e posto il tutto nel sonicatore. Nel mentre ho pesato il sale metallico e messo all'interno di una vial da 20 ml per la reazione solvotermica, ho aggiunto 5 ml di DMF e solubilizzato nel sonicatore per 5 minuti. Una volta solubilizzato tutto ho versato il contenuto della vial contenente il ligando all'interno dell'altra, per poi porre il tutto in stufa a 120°C oer 24h.",,,,,"3-amino-4,4′-bipyrazole",138.0,,,1.0
17,"3-amino-4,4'-bipyrazole",Bipyrazole,H2BPZNH2,Ag,Ag2O,H2BPz22,NH3 28%,,60,24,20,"6/12/2024  11,30",2024-12-06,,,0.2,,29.83,,,,N.D.,,,,,,,,1.0,,MOFs,0.2,46.3462,8 ml,2 ml,"Ho pesato il legante solubilizzato in MetOH ed aggiunto 2 ml di ammoniaca all'interno di una vial con tappo di plastica; nel mentre ho pesato il metallo e solubilizzato con 4 ml di MetOH all'interno di una vial con tappo di plastica. Ho posto entrambe le vial nel sonicatore per 5 minuti, una volta solubilizzate ho travasato il contenuto di quella con il legante all'interno di quella contenente il sale metallico e poi messo il tutto in stufa per 72h a 60°C.",,,,,"3-amino-4,4′-bipyrazole",152.0,,,1.0
18,"3-amino-4,4'-bipyrazole",Bipyrazole,H2BPZNH2,Ag,AgNO3,H2BPz34,DMF/H2O,,100,96,15,"24/04/25   16,30",2025-04-24,,,0.2,,29.8306,,,,N.D.,,,,,,,,1.0,,MOFs,0.2,33.974,8 ml/ 2 ml,8 ml/ 2 ml,"metallizzato, non buono",,,,,"3-amino-4,4′-bipyrazole",236.0,,,1.0
19,"3-amino-4,4'-bipyrazole",Bipyrazole,H2BPZNH2,Ag,AgNO3,H2BPz35,DMF,,100,24,35,"07/05/25   11,30",2025-05-07,,,0.4,,59.6612,,,,N.D.,,,,,,,,1.0,,MOFs,0.4,67.948,16 ml,16 ml,"Ho pesato il ligando e posto in una vial da 20 ml con tappo di plastica, ho aggiunto 4 ml di DMF e posto il tutto nel sonicatore. Nel mentre ho pesato il sale metallico e messo all'interno di una vial da 15 ml per la reazione solvotermica, ho aggiunto 4 ml di DMF e solubilizzato nel sonicatore per 5 minuti. Una volta solubilizzato tutto ho versato il contenuto della vial contenente il ligando all'interno dell'altra, per poi porre il tutto in stufa a 100°C oer 24h.",,,,,"3-amino-4,4′-bipyrazole",243.0,,,1.0
20,"3-amino-4,4'-bipyrazole",Bipyrazole,H2BPZNH2,Ag,AgNO3,H2BPz36,DMF,,100,5,15,"08/05/25  10,15",2025-05-08,,,0.2,,29.83,,,,N.D.,,,,,,,,1.0,,MOFs,0.2,33.97,8 ml,8 ml,"Ho pesato il ligando e posto in una vial da 20 ml con tappo di plastica, ho aggiunto 4 ml di DMF e posto il tutto nel sonicatore. Nel mentre ho pesato il sale metallico e messo all'interno di una vial da 15 ml per la reazione solvotermica, ho aggiunto 4 ml di DMF e solubilizzato nel sonicatore per 5 minuti. Una volta solubilizzato tutto ho versato il contenuto della vial contenente il ligando all'interno dell'altra, per poi porre il tutto in stufa a 100°C oer 5h.",,,,,"3-amino-4,4′-bipyrazole",251.0,,,1.0
21,"3-amino-4,4'-bipyrazole",Bipyrazole,H2BPZNH2,Ag,AgNO3,H2BPz37,DMF,,90,2,20,"12/05/25   9,45",2025-05-12,,,0.2,,29.8306,,,,N.D.,,,,,,,,1.0,,MOFs,0.2,33.974,8 ml,8 ml,"Ho pesato il ligando e posto in una vial da 20 ml con tappo di plastica, ho aggiunto 4 ml di DMF e posto il tutto nel sonicatore. Nel mentre ho pesato il sale metallico e messo all'interno di una vial da 20 ml con tappo di plastica, ho aggiunto 4 ml di DMF e solubilizzato nel sonicatore per 5 minuti. Una volta solubilizzato tutto ho versato il contenuto della vial contenente il ligando all'interno dell'altra, per poi porre il tutto in stufa a 90°C per 2h.",,,,,"3-amino-4,4′-bipyrazole",259.0,,,1.0
22,"3-amino-4,4'-bipyrazole",Bipyrazole,H2BPZNH2,Ag,AgNO3,H2BPz38,DMF,,100,1,35,"14/05/2025  10,45",2025-05-14,,,0.4,,59.6612,,,,N.D.,,,,,,,,1.0,,MOFs,0.4,67.948,16 ml,16 ml,"Ho pesato il ligando e posto in una vial da 20 ml con tappo di plastica, ho aggiunto 8 ml di DMF e posto il tutto nel sonicatore. Nel mentre ho pesato il sale metallico e messo all'interno di una vial da 35 ml per la reazione solvotermica, ho aggiunto 8 ml di DMF e solubilizzato nel sonicatore per 5 minuti. Una volta solubilizzato tutto ho versato il contenuto della vial contenente il ligando all'interno dell'altra, per poi porre il tutto in stufa a 100°C oer 1h.",,,,,"3-amino-4,4′-bipyrazole",268.0,,,1.0
23,"3-amino-4,4'-bipyrazole",Bipyrazole,H2BPZNH2,Ag,AgNO3,H2BPz39,DMF,,R.T.,72h,20,"16/05/2025   12,30",2025-05-16,,,0.15,,22.37295,,,,N.D.,,,,,,,,1.0,,MOFs,2 ml,,0.15,8 ml,"Ho pesato il ligando e posto in una vial da 20 ml con tappo di plastica, ho aggiunto 4 ml di DMF e2 ml di NH3 28% e posto il tutto nel sonicatore. Nel mentre ho pesato il sale metallico e messo all'interno di una vial da 20 ml con tappo di plastica, ho aggiunto 4 ml di DMF e solubilizzato nel sonicatore per 5 minuti. Una volta solubilizzato tutto ho versato il contenuto della vial contenente il ligando all'interno dell'altra, per poi porre il tutto su una piastra in stirring a temperatura ambiente(rivestita la vial con carta stagnolaa).",,,,,"3-amino-4,4′-bipyrazole",276.0,,,1.0
24,"3-amino-4,4'-bipyrazole",Bipyrazole,H2BPZNH2,Ag,AgNO3,H2BPz40,DMF/EtOH/H2O,,100,1,15,"21/05/2025  12,30",2025-05-21,,,0.15,,22.37295,,,,N.D.,,,,,,,,1.0,,MOFs,0.15,25.4805,"5 ml/ 1,5 ml/ 1,5 ml","5 ml/ 1,5 ml/ 1,5 ml","Dopo un ora stava annerendosi, quindi tolto dalla stufa, il precipitato è ancora biacastro, un po annerito",,,,,"3-amino-4,4′-bipyrazole",283.0,,,1.0
25,"3-amino-4,4'-bipyrazole",Bipyrazole,H2BPZNH2,Ag,AgNO3,H2BPz41,DMA,,100,4,15,"22/05/2025  11,00",2025-05-22,,,0.15,,22.37295,,,,N.D.,,,,,,,,1.0,,MOFs,0.15,25.4805,8 ml,8 ml,"Ho pesato il legante e posto in una vial da 15 ml resistente alla pressione, aggiunto 4 ml di DMA e posta nel sonicatore; nel mentre ho pesato il sale metallico e messo in una vial con tappo di plastica da 8 ml ed aggiunto 4 ml di DMA, anch'essa messa nel sonicatore. Dopo 5 minuti e solubilizzato tutto in entrambe le vial ho travasato il metallo nell'altra. Chiusa la vial con teflon, l'ho messa in stufa a 100°C.",,,,,"3-amino-4,4′-bipyrazole",290.0,,,1.0
26,"3-amino-4,4'-bipyrazole",Bipyrazole,H2BPZNH2,Ag,AgNO3,H2BPz42,DMF,Acido benzoico,90,1,20,"22/05/2025 16,00",2025-05-22,,,0.15,,22.37295,,,,N.D.,,,,,,,,1.0,,MOFs,0.15,25.4805,50 mg,8 ml,"Ho pesato il legante e l'acido benzoico e posto in una vial da 15 ml resistente alla pressione, aggiunto 4 ml di DMF e posta nel sonicatore; nel mentre ho pesato il sale metallico e messo in una vial con tappo di plastica da 8 ml ed aggiunto 4 ml di DMF, anch'essa messa nel sonicatore. Dopo 5 minuti e solubilizzato tutto in entrambe le vial ho travasato il metallo nell'altra. Chiusa la vial con teflon, l'ho messa in stufa a 90°C.",,,,,"3-amino-4,4′-bipyrazole",297.0,,,1.0
27,"3-amino-4,4'-bipyrazole",Bipyrazole,H2BPZNH2,Ag,AgNO3,H2BPz43,DMF,,100,1.5,15,"23/05/2025  16,00",2025-05-23,,,0.15,,22.37295,,,,N.D.,,,,,,,,1.0,,MOFs,0.15,25.4805,8 ml,8 ml,"Ho pesato il ligando e posto in una vial da 20 ml con tappo di plastica, ho aggiunto 4 ml di DMF e posto il tutto nel sonicatore. Nel mentre ho pesato il sale metallico e messo all'interno di una vial da 15 ml per la reazione solvotermica, ho aggiunto 4 ml di DMF e solubilizzato nel sonicatore per 5 minuti. Una volta solubilizzato tutto ho versato il contenuto della vial contenente il ligando all'interno dell'altra, per poi porre il tutto in stufa a 100°C .",,,,,"3-amino-4,4′-bipyrazole",306.0,,,1.0
28,"3-amino-4,4'-bipyrazole",Bipyrazole,H2BPZNH2,Ag,AgNO3,H2BPz44,DMF/ MeCN,,100,1,15,"26/05/2025  16,30",2025-05-26,,,0.15,,22.37295,,,,N.D.,,,,,,,,1.0,,MOFs,0.15,25.4805,6 ml/2 ml,6 ml/2 ml,"Ho pesato il metalloe posto in una vial da 8ml con tappo di plastica, ho aggiunto 3 ml di DMF e posto il tutto nel sonicatore. Nel mentre ho pesato il legante e messo all'interno di una vial da 15 ml per la reazione solvotermica, ho aggiunto 3 ml di DMF e  2 ml di MeCN solubilizzato nel sonicatore per 5 minuti. Una volta solubilizzato tutto l'ho posto in stufa a 100°C .",,,,,"3-amino-4,4′-bipyrazole",314.0,,,1.0
29,"3-amino-4,4'-bipyrazole",Bipyrazole,H2BPZNH2,Ag,AgNO3,H2BPz45,DMF/ MeCN,,80,24,15,"28/05/2025   11,00",2025-05-28,,,0.15,,22.37295,,,,N.D.,,,,,,,,1.0,,MOFs,0.15,25.4805,2 ml/6 ml,2 ml/6 ml,"Ho pesato il metallo e posto in una vial da 8 ml con tappo di plastica, ho aggiunto  3 ml di MeCN e posto il tutto nel sonicatore. Nel mentre ho pesato il legante e messo all'interno di una vial da 15 ml per la reazione solvotermica, ho aggiunto 2 ml di DMF e 3 ml di MeCN solubilizzato nel sonicatore per 5 minuti. Una volta solubilizzato tutto  postoil tutto in stufa a 80°C .",,,,,"3-amino-4,4′-bipyrazole",322.0,,,1.0
30,"3-amino-4,4'-bipyrazole",Bipyrazole,H2BPZNH2,Ag,AgNO3,H2BPz46,DMF/ MeCN,,100,1.5,15,"05/06/2025  11,00",2025-06-05,,,0.15,,22.37295,,,,N.D.,,,,,,,,1.0,,MOFs,0.15,25.4805,4 ml/4 ml,4 ml/4 ml,"Ho pesato il metallo e posto in una vial da 8 ml con tappo di plastica, ho aggiunto 4 ml di MeCN e posto il tutto nel sonicatore. Nel mentre ho pesato il legante e messo all'interno di una vial da 15 ml per la reazione solvotermica, ho aggiunto 4 ml di DMF e solubilizzato nel sonicatore per 5 minuti. Una volta solubilizzato tutto l'ho posto in stufa a 100°C .",,,,,"3-amino-4,4′-bipyrazole",331.0,,,1.0
31,"3-amino-4,4'-bipyrazole",Bipyrazole,H2BPZNH2,Ag,AgNO3,H2BPz47,Et3N,,R.T.,24,25,"09/06/2025   15,30",2025-06-09,,,0.3,,44.7459,,,,N.D.,,,,,,,,1.0,,MOFs,0.3,50.961,10 ml/4 ml,10 ml/4 ml,"Ho pesato il legante e messo all'interno della beuta da 25 ml, ho aggiunto 9 ml di DMF e 2 ml di Et3N e posta in agitazione; nel mentre ho pesato il sale metallico dentro una beuta da 8 ml con tappo di plastica ed aggiunto 1 ml di DMFe 4 ml di CH3CN. Dopo 5 minuti ho travasato il sale metallico all'interno della beuta e lasciato in agitazione per 24h a R.T.. Appena aggiunto il metallo si è formato un precipitato bianco. Ho avvolto la beuta con l'alluminio per evitare la riduzione dell'argento.",,,,,"3-amino-4,4′-bipyrazole",338.0,,,1.0
32,"3-amino-4,4'-bipyrazole",Bipyrazole,H2BPZNH2,Ag,AgNO3,H2BPz6,DMF,,100,48,15,"20/11/2024  12,30",2024-11-20,,,0.2,,29.83,,,,N.D.,,,,,,,,1.0,,MOFs,0.2,33.97,8 ml,8 ml,"Ho pesato il ligando e posto in una vial da 20 ml con tappo di plastica, ho aggiunto 4 ml di DMF e posto il tutto nel sonicatore. Nel mentre ho pesato il sale metallico e messo all'interno di una vial da 15 ml per la reazione solvotermica, ho aggiunto 4 ml di DMF e solubilizzato nel sonicatore per 5 minuti. Una volta solubilizzato tutto ho versato il contenuto della vial contenente il ligando all'interno dell'altra, per poi porre il tutto in stufa a 100°C oer 48h.",,,,,"3-amino-4,4′-bipyrazole",39.0,,,1.0
33,"3-amino-4,4'-bipyrazole",Bipyrazole,H2BPZNH2,Ag,AgNO3,H2BPz9,DMF,,T.a.,72,20,45615.520833333336,2024-11-19,,,0.3,,44.745,,,,N.D.,,,,,,,,1.0,,MOFs,0.3,33.97,8 ml,8 ml,"Ho pesato il ligando in una vial da 20 ml con tappo di plastica ed aggiunto 5 ml di DMF, il tutto posto nel sonicatore a caldo per 5 minuti; nel mentre ho pesato il sale metallico e messo dentro una vial con tappo di plastica ed aggiunto DMF 5ml, il tutto posto nel sonicaotre a caldo per 5 minuti. A completa solubilizzazione in entrambe le vials, ho versato il contenuto di quella con il ligando all'interno della provetta contenente il metallo, aggiunto un ancoretta metallica e posta in un agitatore a tempetratura ambiente per 72h.",,,,,"3-amino-4,4′-bipyrazole",60.0,,,1.0
34,"3-amino-4,4'-bipyrazole",Bipyrazole,"3-amino-4,4′-bipyrazole",Ag,AgNO3,Me0,Et3N,,T.A.,60 min,10,"10/12/2024 11,10",2024-12-10,,,,,,,,,N.D.,,,,,,,,1.0,,MOFs,,,,,"Ho pesato il sale metallico e il legante e li ho posti all'interno del cilindro di acciaio inox. Ho aggiunto 100 microlitri di MetOH, 100 microlitri di H2O pura e 100 microlitri di ET3N. Ho aggiunto 10 sfere sempre di acciaio inox ed ho avviato il vibromulino per 60 minuti a 7 oscillazioni al secondo. Spettro IR praticamente illeggibile, non si è formato nulla.",,,,,Meccanochimica,6.0,,,1.0
35,"3-amino-4,4'-bipyrazole",Bipyrazole,"3-amino-4,4′-bipyrazole",Ag,Ag2O,Me3,,,T.A.,60 min,10,45638,2024-12-12,,,,,,,,,N.D.,,,,,,,,0.0,,MOFs,,,,,"Ho pesato il sale metallico e il legante e li ho posti all'interno del cilindro di acciaio inox. Ho aggiunto 200 microlitri di MetOH, 50 microlitri di NH3 30% . Ho aggiunto 12 sfere sempre di acciaio inox ed ho avviato il vibromulino per 60 minuti a 30 oscillazioni al secondo.",,,,,Meccanochimica,27.0,,,1.0
36,"3-amino-4,4'-bipyrazole",Bipyrazole,H2BPZNH2,Au,Cloro(tri-tert-butilfosfina)Au(I),H2BPz10,DMF,,T.a.,72,20,45615.520833333336,2024-11-19,,,0.2,,29.83,,,,N.D.,,,,,,,,1.0,,MOFs,0.2,96.94,8 ml,8 ml,"Ho pesato il ligando in una vial da 20 ml con tappo di plastica ed aggiunto 5 ml di DMF, il tutto posto nel sonicatore a caldo per 5 minuti; nel mentre ho pesato il sale metallico e messo dentro una vial con tappo di plastica ed aggiunto DMF 5ml, il tutto posto nel sonicaotre a caldo per 5 minuti. A completa solubilizzazione in entrambe le vials, ho versato il contenuto di quella con il ligando all'interno della provetta contenente il metallo, aggiunto un ancoretta metallica e posta in un agitatore a tempetratura ambiente per 72h. Nessun precipitato",,,,,"3-amino-4,4′-bipyrazole",67.0,,,1.0
37,"3-amino-4,4'-bipyrazole",Bipyrazole,H2BPZNH2,Au,Chlorotriphenylphosphine gold(I),H2BPz23,,,120,24,15,"18/12/2024  14,45",2024-12-18,,,0.2,,29.83,,,,N.D.,,,,,,,,0.0,,MOFs,0.2,98.94,10 ml,10 ml,"Ho pesato il legante e solubilizzato con 5 ml di CH3CN all'interno di una vial per la stufa; nel mentre ho pesato il metallo e solubilizzato con 5 ml di CH3CN all'interno di una vial con tappo di plastica. Ho posto entrambe le vials nel sonicatore per 20 minuti, poi ho travasato il contenuto di quella con tappo in plastica nella vial per la stufa. Ho lasciato la vial in stufa a 120°C. Nessun precipitato",,,,,"3-amino-4,4′-bipyrazole",159.0,,,1.0
38,"3-amino-4,4'-bipyrazole",Bipyrazole,H2BPZNH2,Au,Cloro(tri-tert-butilfosfina)Au(I),H2BPz3,MetOH,,T.A.,24,50,"14/11/2024  11,30",2024-11-14,,,0.2,,29.83,,,,N.D.,,,,,,,,1.0,,MOFs,0.2,96.94,"0,5 ml",2 ml,"Ho pesato il linker e posto all'interno della beuta da 50 ml, solubilizzato con 10 ml di MetOH e lasciato in agitazione sulla piastra; ho pesato lo ione metallico e posto all'interno di una vial da 20ml e solubilizzato con 10ml di MetOH nel sonicatore. Una volta solubilizzato il sale metallico ho aggiunto sempre nella vial da 20 ml l'ammoniaca ed il mesitilene. Dopo aver aggiunto tutto nella vials l'ho travasata nella beuta da 50 ml contenente il linker in metanolo. Ho lasciato sulla piastra sotto agitazione per 24h(ricoperto la beuta con alluminio per evitare che passi la luce). Nessun precipitato formatosi.",,,,,"3-amino-4,4′-bipyrazole",18.0,,,1.0
39,"3-amino-4,4'-bipyrazole",Bipyrazole,H2BPZNH2,Au,Cloro(tri-tert-butilfosfina)Au(I),H2BPz7,DMF,,100,48,15,"20/11/2024  12,30",2024-11-20,,,0.2,,29.83,,,,N.D.,,,,,,,,1.0,,MOFs,0.2,96.94,8 ml,8 ml,"Ho pesato il ligando e posto in una vial da 20 ml con tappo di plastica, ho aggiunto 4 ml di DMF e posto il tutto nel sonicatore. Nel mentre ho pesato il sale metallico e messo all'interno di una vial da 15 ml per la reazione solvotermica, ho aggiunto 4 ml di DMF e solubilizzato nel sonicatore per 5 minuti. Una volta solubilizzato tutto ho versato il contenuto della vial contenente il ligando all'interno dell'altra, per poi porre il tutto in stufa a 100°C oer 48h. Nessun precipitato",,,,,"3-amino-4,4′-bipyrazole",46.0,,,1.0
40,"3-amino-4,4'-bipyrazole",Bipyrazole,"3-amino-4,4′-bipyrazole",Au,Chlorotriphenylphosphine gold(I),Me7,,,T.A.,60 min,10,45644,2024-12-18,,,,,,,,,N.D.,,,,,,,,0.0,,MOFs,,,,,Ho pesato il sale metallico e il legante e li ho posti all'interno del cilindro di acciaio inox; aggiunto MetOH ed NH3. Ho aggiunto 12 sfere sempre di acciaio inox ed ho avviato il vibromulino per 60 minuti a 30 oscillazioni al secondo.  Nessun precipitato,,,,,Meccanochimica,55.0,,,1.0
