Repository: marcofrancucci25-cloud/mof-synthesis-app

# MOF Synthesis Assistant v9.2

Interactive Streamlit application for literature-aware MOF synthesis prediction and condition prioritization.

## New in v9.2

- ligand input by name, abbreviation, CAS number, molecular formula or SMILES;
- robust resolver chain: local RDKit → MOF aliases → NCI Cactus → PubChem;
- corrected PubChem properties (`SMILES` and `ConnectivitySMILES`);
- RDKit validation and molecular descriptors;
- explicit warning for ambiguous formula-only queries;
- metal precursor formula, counterion, oxidation state and hydration fields;
- predictive, knowledge, applicability-domain and optimizer modules.

File: Dataset_Sintesi_Unificato_aggiornato.csv (part 2 of 6)
ID,Legante standard,Famiglia,Legante originale,Metallo,Sale metallico,Campione,Solvente,Co-linker/Additivo,Temperatura,Tempo ore,Vial/Beuta ml,Data raw,Data ISO,MM legante,MM sale,mmol legante,mmol sale,mg legante,mg sale,Rapporto L/M,Procedura sintetica,Stato XRD,Esito/Osservazioni,IR file,XRD file,TGA file,BET,Riferimento cartella,Tag,Duplicati potenziali,Note,Sorgente_Database,mmol metallo,mg metallo,Quantita additivo,Volume solvente,Procedimento / note,IR,XRD,TGA,Caratterizzazioni presenti,Foglio origine,Riga origine,Inserito il,Note future,Esito_ML
41,"3-amino-4,4'-bipyrazole",Bipyrazole,"3 ammino-4,4' bipirazolo",Cd,Cd(NO3)2*4H2O,Cd-MOF1,DMF/H2O,,160,72,20,"06/10/2025  11,00",2025-10-06,,,0.3,,44.7459,,,,N.D.,,,,,,,,1.0,,MOFs,0.3,92.541,12 ml/4ml,12 ml/4ml,"Pesato il sale metallico e messo in una vial da 8 ml, aggiunti 5 ml di DMF e sonicato per 2 minuti; poi ho pesato il legante e messo in una vial solvotermica ed aggiunti 7 ml di DMF e 4 ml di H2O milliQ. Ho travasato il metallo nella vial per la reazione solvotermica, poi sigillato con il teflon e posto in stufa a 160°C.",,,,,Cd-MOF,14.0,,,1.0
42,"3-amino-4,4'-bipyrazole",Bipyrazole,"3 ammino-4,4' bipirazolo",Cd,Cd(NO3)2*4H2O,Cd-MOF12,DMF,,140,72,15,45965.729166666664,2025-11-04,,,0.2,,29.8306,,,,N.D.,,,,,,,,1.0,,MOFs,0.2,61.694,10 ml,10 ml,"Pesato il sale metallico e messo in una vial da 8 ml, aggiunti 5 ml di DMF e sonicato per 2 minuti; poi ho pesato il legante e messo in una vial solvotermica ed aggiunti 5 ml di DMF . Ho travasato il metallo nella vial per la reazione solvotermica, poi sigillato con il teflon e posto in stufa a 140°C.",,,,,Cd-MOF,97.0,,,1.0
43,"3-amino-4,4'-bipyrazole",Bipyrazole,"3 ammino-4,4' bipirazolo",Cd,Cd(OAc)2*2H2O,"Cd-MOF12,3",DMF/H2O,,140,48,15,"27/01/26   17,30",2026-01-27,,,0.2,,29.8306,,,,Da valutare,,,,,,,,1.0,,MOFs,0.1,26.653,10 ml/2 ml,10 ml/2 ml,"Pesato il sale metallico e messo in una vial da 8 ml, aggiunti 5 ml di DMF e sonicato per 2 minuti; poi ho pesato il legante e messo in una vial solvotermica ed aggiunti 5 ml di DMF . Ho travasato il metallo nella vial per la reazione solvotermica, poi sigillato con il teflon e posto in stufa a 140°C.",,"Solo acetato, schifo",,,Cd-MOF,147.0,,,1.0
44,"3-amino-4,4'-bipyrazole",Bipyrazole,"3 ammino-4,4' bipirazolo",Cd,Cd(NO3)2*4H2O,"Cd-MOF12,3",MeOH,,120,48,15,"02/02/2026   18,00",2026-02-02,,,0.2,,29.8306,,,,Da valutare,,,,,,,,1.0,,MOFs,0.1,30.847,10 ml,10 ml,Pochissimo precipitato,,the same,,,Cd-MOF,178.0,,,1.0
45,"3-amino-4,4'-bipyrazole",Bipyrazole,"3 ammino-4,4' bipirazolo",Cd,Cd(NO3)2*4H2O,Cd-MOF4,DMF/H2O,,140,120,35,"16/10/25   10,30",2025-10-16,,,0.2,,29.8306,,,,N.D.,,,,,,,,1.0,,MOFs,0.1,30.847,20 ml/10ml,20 ml/10ml,"Pesato il sale metallico e messo in una vial da 8 ml, aggiunti 5 ml di DMF e sonicato per 2 minuti; poi ho pesato il legante e messo in una vial solvotermica ed aggiunti 7 ml di DMF e 4 ml di H2O milliQ. Ho travasato il metallo nella vial per la reazione solvotermica, poi sigillato con il teflon e posto in stufa a 140°C.",,,,,Cd-MOF,37.0,,,1.0
46,"3-amino-4,4'-bipyrazole",Bipyrazole,"3 ammino-4,4' bipirazolo",Cd,Cd(NO3)2*4H2O,Cd-MOF6,DMF,,140,48,15,"21/10/2025   13,00",2025-10-21,,,0.2,,29.8306,,,,N.D.,,,,,,,,2.0,,MOFs,0.1,30.847,10 ml,10 ml,"Pesato il sale metallico e messo in una vial da 8 ml, aggiunti 5 ml di DMF e sonicato per 2 minuti; poi ho pesato il legante e messo in una vial solvotermica ed aggiunti 5 ml di DMF. Ho travasato il metallo nella vial per la reazione solvotermica, poi sigillato con il teflon e posto in stufa a 140°C. TGA non molto buona, potrebbe non essere un MOF, considerando che ha avuto una perdita i peso del 95%.",,,,,Cd-MOF,51.0,,,1.0
47,"3-amino-4,4'-bipyrazole",Bipyrazole,"3 ammino-4,4' bipirazolo",Cd,Cd(NO3)2*4H2O,"Cd-MOF6,2",DMF,,140,48,35,"03/02/2026  17,00",2026-02-03,,,0.8,,119.3224,,,,N.D.,,,,,,,,2.0,,MOFs,0.4,123.388,30 ml,30 ml,,,,,,Cd-MOF,206.0,,,1.0
48,"3-amino-4,4'-bipyrazole",Bipyrazole,"3 ammino-4,4' bipirazolo",Cd,Cd(NO3)2*4H2O,"Cd-MOF6,3",DMF,,160,24,15,"21/04/26   11,30",2026-04-21,,,0.2,,29.8306,,,,Promettente,,,,,,,,1.0,,MOFs,0.1,30.847,12 ml,12 ml,"Pesato il sale metallico e messo in una vial da 8 ml, aggiunti 6 ml di DMF e sonicato per 2 minuti; poi ho pesato il legante e messo in una vial solvotermica ed aggiunti 6 ml di DMF. Ho travasato il metallo nella vial per la reazione solvotermica, poi sigillato con il teflon e posto in stufa a 160°C.",come l'altro,"buono, migliore rispetto ai precedenti",,,Cd-MOF,230.0,,,2.0
49,"3-amino-4,4'-bipyrazole",Bipyrazole,"3 ammino-4,4' bipirazolo",Cd,Cd(NO3)2*4H2O,"Cd-MOF6,5",DMF,,160,48,20,"11/05/2026  18,00",2026-05-11,,,0.1,,14.9153,,,,Da valutare,,,,,,,,2.0,,MOFs,0.1,30.847,15 ml,15 ml,"Pesato il sale metallico e messo in una vial da 8 ml, aggiunti 7 ml di DMF e sonicato per 2 minuti; poi ho pesato il legante e messo in una vial solvotermica ed aggiunti 8 ml di DMF. Ho travasato il metallo nella vial per la reazione solvotermica, poi sigillato con il teflon e posto in stufa a 160°C.",fatto,fatto,,,Cd-MOF,237.0,,,1.0
50,"3-amino-4,4'-bipyrazole",Bipyrazole,"3 ammino-4,4' bipirazolo",Cd,Cd(NO3)2*4H2O,"Cd-MOF6,6",DMF,,160,48,15,"13/05/2026   15,30",2026-05-13,,,0.1,,14.9153,,,,Da valutare,,,,,,,,2.0,,MOFs,0.2,61.694,10 ml,10 ml,"Pesato il sale metallico e messo in una vial da 8 ml, aggiunti 5 ml di DMF e sonicato per 2 minuti; poi ho pesato il legante e messo in una vial solvotermica ed aggiunti 5 ml di DMF. Ho travasato il metallo nella vial per la reazione solvotermica, poi sigillato con il teflon e posto in stufa a 160°C.",fatto,fatto,,,Cd-MOF,251.0,,,1.0
51,"3-amino-4,4'-bipyrazole",Bipyrazole,"3 ammino-4,4' bipirazolo",Cd,Cd(OAc)2*2H2O,Cd-MOF7,DMF,,140,48,15,"21/10/2025   13,00",2025-10-21,,,0.2,,29.8306,,,,N.D.,,,,,,,,1.0,,MOFs,0.1,26.653,10 ml,10 ml,"Pesato il sale metallico e messo in una vial da 8 ml, aggiunti 5 ml di DMF e sonicato per 2 minuti; poi ho pesato il legante e messo in una vial solvotermica ed aggiunti 5 ml di DMF. Ho travasato il metallo nella vial per la reazione solvotermica, poi sigillato con il teflon e posto in stufa a 140°C.",,,,,Cd-MOF,58.0,,,1.0
52,"3-amino-4,4'-bipyrazole",Bipyrazole,"3 ammino-4,4' bipirazolo",Cd,Cd(NO3)2*4H2O,Cd-MOF8,DMF/EtOH,,140,48,15,"21/10/2025   13,00",2025-10-21,,,0.2,,29.8306,,,,N.D.,,,,,,,,1.0,,MOFs,0.1,30.847,8 ml/2 ml,8 ml/2 ml,"Pesato il sale metallico e messo in una vial da 8 ml, aggiunti 5 ml di DMF e sonicato per 2 minuti; poi ho pesato il legante e messo in una vial solvotermica ed aggiunti 5 ml di DMF e 2 ml di EtOH. Ho travasato il metallo nella vial per la reazione solvotermica, poi sigillato con il teflon e posto in stufa a 140°C.",,,,,Cd-MOF,65.0,,,1.0
53,"3-amino-4,4'-bipyrazole",Bipyrazole,"3 ammino-4,4' bipirazolo",Cd,Cd(NO3)2*4H2O,Cd-MOF9,DMF/MeOH,,140,72,15,"24/10/2025  12,30",2025-10-24,,,0.2,,29.8306,,,,N.D.,,,,,,,,1.0,,MOFs,0.1,30.847,10 ml/2 ml,10 ml/2 ml,"Pesato il sale metallico e messo in una vial da 8 ml, aggiunti 5 ml di DMF e sonicato per 2 minuti; poi ho pesato il legante e messo in una vial solvotermica ed aggiunti 6 ml di DMF e 4 ml di EtOH. Ho travasato il metallo nella vial per la reazione solvotermica, poi sigillato con il teflon e posto in stufa a 140°C.",,,,,Cd-MOF,74.0,,,1.0
54,"3-amino-4,4'-bipyrazole",Bipyrazole,H2BPZNH2,Cd,Cd(NO3)2*4H2O,H2BPz51,,,120,48,15,"15/09/2025   16,15",2025-09-15,,,0.15,,22.37295,,,,N.D.,,,,,,,,0.0,,MOFs,0.15,46.2705,10 ml,10 ml,"Ho pesato il legante e messo in una vial da 15 ml per la reazione solvotermica, ho aggiunto 5 ml di DMF e messa nel sonicatore; nel mentre ho pesato il metallo e messo in una vial ed aggiunto 5 ml di DMF e messo a sonicare. Dopo 10 minuti ho travasato il metallo nel legante e messo in stufa a 120°C per 48H.",,,,,"3-amino-4,4′-bipyrazole",367.0,,,1.0
55,"3-amino-4,4'-bipyrazole",Bipyrazole,H2BPZNH2,Cd,Cd(OAc)2*2H2O,H2BPz52,,,120,48,15,"15/09/2025   16,15",2025-09-15,,,0.15,,22.37295,,,,N.D.,,,,,,,,0.0,,MOFs,0.15,39.975,10 ml,10 ml,"Ho pesato il legante e messo in una vial da 15 ml per la reazione solvotermica, ho aggiunto 5 ml di DMF e messa nel sonicatore; nel mentre ho pesato il metallo e messo in una vial ed aggiunto 5 ml di DMF e messo a sonicare. Dopo 10 minuti ho travasato il metallo nel legante e messo in stufa a 120°C per 48H.",,,,,"3-amino-4,4′-bipyrazole",374.0,,,1.0
56,"3-amino-4,4'-bipyrazole",Bipyrazole,H2BPZNH2,Cu,CuOAc,H2BPz1,MetOH,Mesitilene,T.A.,24,50,"13/11/2024  16,30",2024-11-13,,,0.2,,29.83,,,,N.D.,,,,,,,,1.0,,MOFs,0.2,25.99,"0,5 ml",2 ml,"Ho pesato il linker e posto all'interno della beuta da 50 ml, solubilizzato con 10 ml di MetOH e lasciato in agitazione sulla piastra; ho pesato lo ione metallico e posto all'interno di una vial da 20ml e solubilizzato con 10ml di MetOH nel sonicatore. Una volta solubilizzato il sale metallico ho aggiunto sempre nella vial da 20 ml l'ammoniaca ed il mesitilene. Dopo aver aggiunto tutto nella vials l'ho travasata nella beuta da 50 ml contenente il linker in metanolo. Ho lasciato sulla piastra sotto agitazione per 24h(ricoperto la beuta con alluminio per evitare che passi la luce).",,,,,"3-amino-4,4′-bipyrazole",4.0,,,1.0
57,"3-amino-4,4'-bipyrazole",Bipyrazole,H2BPZNH2,Cu,CuOAc,H2BPz12,ButOH,,T.A.,36,20 ml,"25/11/2024  17,00",2024-11-25,,,0.15,,22.373,,,,N.D.,,,,,,,,1.0,,MOFs,0.15,19.5,"1,5 ml",16 ml,"Ho pesato il ligando e posto all'interno di una vial da 10 ml con tappo di plastica e solubilizzato con 6 ml di DMF nel sonicatore; nel mentre il sale metallico l'ho messo all'interno di una vial da 20 ml con tappo di plastica e solubilizzato con 10 ml di DMF nel sonicatore. Una volta solubilizzato il ligando ho aggiunto 1,5ml di Et3N e poi travasato il tutto nella vial da 20 ml. Lasciato in agitazione a temperatura ambiente per 24h. Nessun precipitato.",,,,,"3-amino-4,4′-bipyrazole",82.0,,,1.0
58,"3-amino-4,4'-bipyrazole",Bipyrazole,H2BPZNH2,Cu,CuOAc,H2BPz14,DMF,,110,48,15,45622.458333333336,2024-11-26,,,0.2,,29.83,,,,N.D.,,,,,,,,1.0,,MOFs,0.2,25.99,8 ml,"1,5 ml","Ho pesato il ligando e posto in una vial da 20 ml con tappo di plastica, ho aggiunto 4 ml di DMF e posto il tutto nel sonicatore. Nel mentre ho pesato il sale metallico e messo all'interno di una vial da 15 ml per la reazione solvotermica, ho aggiunto 4 ml di DMF e solubilizzato nel sonicatore per 5 minuti. Una volta solubilizzato tutto ho versato il contenuto della vial contenente il ligando con aggiunta di Et3N all'interno dell'altra, per poi porre il tutto in stufa a 110°C oer 48h.",,,,,"3-amino-4,4′-bipyrazole",96.0,,,1.0
59,"3-amino-4,4'-bipyrazole",Bipyrazole,H2BPZNH2,Cu,CuOAc,H2BPz16,MetOH,,70,72,20,"2/12/2024  17,30",2024-12-02,,,0.15,,22.373,,,,N.D.,,,,,,,,1.0,,MOFs,0.15,19.5,"1,5 ml",16 ml,"Ho pesato il ligando e solubilizzato con 8 ml di MetOH ed aggiunto 1,5ml di Et3N all'interno della vial con tappo di plastica, nel mentre ho pesato anche il sale metallico e solubilizzato anch'esso con 8 ml di MetOH dentro un'altra vial con tappo di plastica. Una volta solubilizzati bene nel sonicatore(5 minuti) ho travasato il contentuto della vial con il ligando in quella contenente il metallo e posto tutto in stufa a 70°c. La soluzione mi è andata a secco(probabilmente il tappo non sigillava bene), quindi riprovo.",,,,,"3-amino-4,4′-bipyrazole",110.0,,,1.0
60,"3-amino-4,4'-bipyrazole",Bipyrazole,H2BPZNH2,Cu,CuOAc,H2BPz19,DMF,,120,24,20,"4/12/2024  16,00",2024-12-04,,,0.2,,29.83,,,,N.D.,,,,,,,,1.0,,MOFs,0.4,51.9812,10 ml,10 ml,"Ho pesato il ligando e posto in una vial da 20 ml con tappo di plastica, ho aggiunto 5 ml di DMF e posto il tutto nel sonicatore. Nel mentre ho pesato il sale metallico e messo all'interno di una vial da 20 ml per la reazione solvotermica, ho aggiunto 5 ml di DMF e solubilizzato nel sonicatore per 5 minuti. Una volta solubilizzato tutto ho versato il contenuto della vial contenente il ligando all'interno dell'altra, per poi porre il tutto in stufa a 120°C oer 24h.",,,,,"3-amino-4,4′-bipyrazole",131.0,,,1.0
61,"3-amino-4,4'-bipyrazole",Bipyrazole,H2BPZNH2,Cu,CuCl,H2BPz21,NH3 28%,,60,24,20,"6/12/2024  11,30",2024-12-06,,,0.3,,44.7459,,,,N.D.,,,,,,,,1.0,,MOFs,0.3,29.6997,8 ml,2 ml,"Ho pesato il legante solubilizzato in MetOH ed aggiunto 2 ml di ammoniaca all'interno di una vial con tappo di plastica; nel mentre ho pesato il metallo e solubilizzato con 4 ml di MetOH all'interno di una vial con tappo di plastica. Ho posto entrambe le vial nel sonicatore per 5 minuti, una volta solubilizzate ho travasato il contenuto di quella con il legante all'interno di quella contenente il sale metallico e poi messo il tutto in stufa per 72h a 60°C.",,,,,"3-amino-4,4′-bipyrazole",145.0,,,1.0
62,"3-amino-4,4'-bipyrazole",Bipyrazole,H2BPZNH2,Cu,CuI,H2BPz26,,,100,24,15,"15/01/2025   11,00",2025-01-15,,,0.2,,29.83,,,,N.D.,,,,,,,,0.0,,MOFs,0.2,38.09,10 ml,10 ml,"Ho pesato il legante e posto all'interno della vial per la reazione solvotermale da 15 ml, aggiunto 5ml di  DMF e messo nel sonicatore; nel frattempo ho pesato anche il metallo e solubilizzato  con 5 ml di DMF. Una volta solubilizzato il metallo l'ho travasato nella vial contenente il legante. Ho messo il tutto in stufa a 100°C per 24h.",,,,,"3-amino-4,4′-bipyrazole",180.0,,,1.0
63,"3-amino-4,4'-bipyrazole",Bipyrazole,H2BPZNH2,Cu,CuI,H2BPz29,,,100,24,15,"22/01/2025    16,30",2025-01-22,,,0.2,,29.83,,,,N.D.,,,,,,,,0.0,,MOFs,0.2,38.09,10 ml,10 ml,"Ho pesato il legante e messo all'interno di una vial da 15 ml resistente alla pressione e temperatura ed aggiunti 5 ml di CH3CN, nel contempo ho pesato il metallo e posto in una vial con il tappo di plastica ed aggiunro 5 ml di CH3CN. Le ho messe entrambe nel sonicatore per  20 minuti finchè il legante non si è solubilizzato. Ho travasato il contenuto della vial con il metallo all'interno di quella contenente il legante e messo in stufa a 100°C per 24h. Spettro non chiaro, buttato il precipitato.",,,,,"3-amino-4,4′-bipyrazole",201.0,,,1.0
64,"3-amino-4,4'-bipyrazole",Bipyrazole,H2BPZNH2,Cu,CuOAc,H2BPz4,Met/H2O,,160,72,15,"18/11/2024  12,00",2024-11-18,,,0.5,,74.576,,,,N.D.,,,,,,,,1.0,,MOFs,0.5,64.976,"2,5 ml",1ml/1ml,"Una miscela di CuOAc, H2BPZNH2, ammoniaca acquosa (28%) e metanolo/H2O è stata agitata per 15 min in aria, quindi trasferita e sigillata in una vial da reazione da 15 mL, che è sta riscaldato a 160 °C per 72h in stufa. Dopo il raffreddamento a temperatura ambiente è stato filtrato.",,,,,"3-amino-4,4′-bipyrazole",25.0,,,1.0
65,"3-amino-4,4'-bipyrazole",Bipyrazole,H2BPZNH2,Cu,CuOAc,H2BPz5,DMF,,100,48,15,"20/11/2024  12,30",2024-11-20,,,0.2,,29.83,,,,N.D.,,,,,,,,1.0,,MOFs,0.2,25.99,8 ml,8 ml,"Ho pesato il ligando e posto in una vial da 20 ml con tappo di plastica, ho aggiunto 4 ml di DMF e posto il tutto nel sonicatore. Nel mentre ho pesato il sale metallico e messo all'interno di una vial da 15 ml per la reazione solvotermica, ho aggiunto 4 ml di DMF e solubilizzato nel sonicatore per 5 minuti. Una volta solubilizzato tutto ho versato il contenuto della vial contenente il ligando all'interno dell'altra, per poi porre il tutto in stufa a 100°C oer 48h.",,,,,"3-amino-4,4′-bipyrazole",32.0,,,1.0
66,"3-amino-4,4'-bipyrazole",Bipyrazole,H2BPZNH2,Cu,CuOAc,H2BPz8,DMF,,T.a.,72,20,45615.520833333336,2024-11-19,,,0.3,,44.745,,,,N.D.,,,,,,,,1.0,,MOFs,0.3,25.99,10 ml,10 ml,"Ho pesato il ligando in una vial da 20 ml con tappo di plastica ed aggiunto 5 ml di DMF, il tutto posto nel sonicatore a caldo per 5 minuti; nel mentre ho pesato il sale metallico e messo dentro una vial con tappo di plastica ed aggiunto DMF 5ml, il tutto posto nel sonicaotre a caldo per 5 minuti. A completa solubilizzazione in entrambe le vials, ho versato il contenuto di quella con il ligando all'interno della provetta contenente il metallo, aggiunto un ancoretta metallica e posta in un agitatore a tempetratura ambiente per 72h.",,,,,"3-amino-4,4′-bipyrazole",53.0,,,1.0
67,"3-amino-4,4'-bipyrazole",Bipyrazole,"3-amino-4,4′-bipyrazole",Cu,Cu(OAc)2*H2O,Me1,,,T.A.,60 min,10,"10/12/2024   15,15",2024-12-10,,,,,,,,,N.D.,,,,,,,,0.0,,MOFs,,,,,"Ho pesato il sale metallico e il legante e li ho posti all'interno del cilindro di acciaio inox. Ho aggiunto 100 microlitri di EtOH, 100 microlitri di H2O pura . Ho aggiunto 12 sfere sempre di acciaio inox ed ho avviato il vibromulino per 60 minuti a 30 oscillazioni al secondo.",,,,,Meccanochimica,13.0,,,1.0
68,"3-amino-4,4'-bipyrazole",Bipyrazole,"3-amino-4,4′-bipyrazole",Cu,Cu(OAc),Me2,,,T.A.,60 min,10,45637,2024-12-11,,,,,,,,,N.D.,,,,,,,,0.0,,MOFs,,,,,"Ho pesato il sale metallico e il legante e li ho posti all'interno del cilindro di acciaio inox. Ho aggiunto 100 microlitri di EtOH, 100 microlitri di H2O pura . Ho aggiunto 12 sfere sempre di acciaio inox ed ho avviato il vibromulino per 60 minuti a 30 oscillazioni al secondo.",,,,,Meccanochimica,20.0,,,1.0
69,"3-amino-4,4'-bipyrazole",Bipyrazole,"3-amino-4,4′-bipyrazole",Cu,Cu2O,Me4,,,T.A.,60 min,10,45642,2024-12-16,,,,,,,,,N.D.,,,,,,,,0.0,,MOFs,,,,,"Ho pesato il sale metallico e il legante e li ho posti all'interno del cilindro di acciaio inox. Ho aggiunto 200 microlitri di MetOH, 50 microlitri di NH3 30% . Ho aggiunto 12 sfere sempre di acciaio inox ed ho avviato il vibromulino per 60 minuti a 30 oscillazioni al secondo.Spettro IR pessimo, composto formatosi buttato.",,,,,Meccanochimica,34.0,,,1.0
70,"3-amino-4,4'-bipyrazole",Bipyrazole,"3-amino-4,4′-bipyrazole",Cu,CuCl,Me5,Na(OAc),,T.A.,60 min,10,45642,2024-12-16,,,,,,,,,N.D.,,,,,,,,2.0,,MOFs,,,,,Ho pesato il sale metallico e il legante e li ho posti all'interno del cilindro di acciaio inox. Ho aggiunto 12 sfere sempre di acciaio inox ed ho avviato il vibromulino per 60 minuti a 30 oscillazioni al secondo. Spettro IR non classificabile.,,,,,Meccanochimica,41.0,,,1.0
71,"3-amino-4,4'-bipyrazole",Bipyrazole,"3-amino-4,4′-bipyrazole",Cu,CuCl,Me6,Na(OAc),,T.A.,60 min,10,45642,2024-12-16,,,,,,,,,N.D.,,,,,,,,2.0,,MOFs,,,,,Ho pesato il sale metallico e il legante e li ho posti all'interno del cilindro di acciaio inox aggiunto DMF. Ho aggiunto 12 sfere sempre di acciaio inox ed ho avviato il vibromulino per 60 minuti a 30 oscillazioni al secondo. Spettro IR non classificabile.,,,,,Meccanochimica,48.0,,,1.0
72,"3-amino-4,4'-bipyrazole",Bipyrazole,"3-amino-4,4′-bipyrazole",Cu,CuI,Me9,,,T.A.,180 min,10,45677,2025-01-20,,,,,,,,,N.D.,,,,,,,,0.0,,MOFs,,,,,"Ho pesato entrambi i composti e messi all'interno del contenitore da 10 ml; l'ho messo nel vibromulino senza solvente per 60 minuti, fatto un IR, ma mostrava non essersi formato nulla. Quindi ho aggiunto 40 microL di DMF e posto per altri 60 minuti, ma l'IR non mostrava acnora cordinazioni, quindi ho aggiunto altri 60 microL di DMF e lasciato per altri 60 minuti. Fatto lo spettro finale,ma poco risoluto.",,,,,Meccanochimica,69.0,,,1.0
73,"3-amino-4,4'-bipyrazole",Bipyrazole,H2BPZNH2,Fe,Fe(NO3)3*9H2O,H2BPz50,,,140,24,15,"11/09/2025   12,00",2025-09-11,,,0.15,,22.37295,,,,N.D.,,,,,,,,0.0,,MOFs,0.15,60.5985,10 ml,10 ml,,,,,,"3-amino-4,4′-bipyrazole",360.0,,,1.0
74,"3-amino-4,4'-bipyrazole",Bipyrazole,"3 amino-4,4' bipirazolo",Fe,Fe(NO3)3*9H2O,H2BPz55,DMF,,120,24,15,45986.479166666664,2025-11-25,,,0.2,,29.8306,,,,N.D.,,,,,,,,1.0,,MOFs,0.1,40.4,10 ml,10 ml,"amorfo, nulla di buono",,,,,"3-amino-4,4′-bipyrazole",396.0,,,1.0
75,"3-amino-4,4'-bipyrazole",Bipyrazole,"3 amino-4,4' bipirazolo",Fe,FeCl3,H2BPz56,DMF,,120,24,15,45986.479166666664,2025-11-25,,,0.2,,29.8306,,,,N.D.,,,,,,,,2.0,,MOFs,0.1,16.22,10 ml,10 ml,"amorfo, nulla di buono",,,,,"3-amino-4,4′-bipyrazole",403.0,,,1.0
76,"3-amino-4,4'-bipyrazole",Bipyrazole,"3 amino-4,4' bipirazolo",Fe,FeCl3,H2BPz57,DMF,Acido acetico glaciale,R.T.,24,15,45987.729166666664,2025-11-26,,,0.2,,29.8306,,,,N.D.,,,,,,,,1.0,,MOFs,0.1,16.22,1.2,1.2,Nessun precipitato,,,,,"3-amino-4,4′-bipyrazole",410.0,,,1.0
77,"3-amino-4,4'-bipyrazole",Bipyrazole,"3 amino-4,4' bipirazolo",Fe,FeCl3,H2BPz58,DMF,Acido acetico glaciale,120,24,15,45987.729166666664,2025-11-26,,,0.2,,29.8306,,,,N.D.,,,,,,,,2.0,,MOFs,0.1,16.22,1.2,1.2,Nessun precipitato,,,,,"3-amino-4,4′-bipyrazole",417.0,,,1.0
78,"3-amino-4,4'-bipyrazole",Bipyrazole,"3 amino-4,4' bipirazolo",Fe,FeCl3,H2BPz59,H2O/DMF,Acido acetico glaciale,100,24,20,"27/11/25    11,00",2025-11-27,,,0.2,,29.8306,,,,N.D.,,,,,,,,1.0,,MOFs,0.1,16.22,,,"il precipitato nella vial c'era, ma è rimasto tutto sul filtro, quindi impossibile fare una caratterizzazione.",,,,,"3-amino-4,4′-bipyrazole",425.0,,,1.0
79,"3-amino-4,4'-bipyrazole",Bipyrazole,"3 amino-4,4' bipirazolo",Fe,FeCl3,H2BPz60,H2O/DMF,Acido acetico glaciale,110,72,15,"28/11/25   17,00",2025-11-28,,,0.2,,29.8306,,,,N.D.,,,,,,,,1.0,,MOFs,0.2,32.44,,,"solubilizzato il legante in DMF all'interno della vial da solvotermal; il etallo solubilizzato in acqua in un altra vial e poi versato nell'altra. Nel momento in cui ho versato il metallo all'interno della vial contenente il legante ho notato variazione della soluzione, da limpida ad un verde scuro/nero. Probabilmente ridurre quantitativo di DMF e magari aumentare il modulatore acido.",,,,,"3-amino-4,4′-bipyrazole",432.0,,,1.0
80,"3-amino-4,4'-bipyrazole",Bipyrazole,H2BPZNH2,Mg,Mg(OAc)2*4H2O,H2BPz18,H2O,,130,48,20,"2/12/2024  17,30",2024-12-02,,,0.15,,22.37295,,,,N.D.,,,,,,,,1.0,,MOFs,0.45,96.507,8 ml,"0,5 ml","Ho pesato il ligando e solubilizzato con 4 ml di DMF, poi messo la vial da 20 ml nel sonicatore (10 min); nel contempo ho pesato il metallo e solubilizzato con 4 ml di DMF  ed aggiunto 0,5 ml di metanolo e 0,5 ml di acqua pura all'interno di una vial da 20 ml termoresistente, posta nel sonicatore per 10 minuti. Una volta solubilizzato ho travasato il contenuto della vial con il ligando all'interno della vial termoresistente e poi messo in stufa a 130 gradi per 24h. Nessun precipitato.",,,,,"3-amino-4,4′-bipyrazole",124.0,,,1.0
81,"3-amino-4,4'-bipyrazole",Bipyrazole,H2BPZNH2,Mn,MnCl2 · 4H2O,H2BPz24,,,100,24,15,"13/01/2025    14,00",2025-01-13,,,0.2,,29.83,,,,N.D.,,,,,,,,0.0,,MOFs,0.2,39.582,5ml/5ml,5ml/5ml,"Ho pesato il legante e posto all'interno della vial per la reazione solvotermale da 15 ml, aggiunto DMF/EtOH e messo nel sonicatore; nel frattempo ho pesato anche il metallo e solubilizzato sempre con 5 ml di DMF/EtOH. Una volta solubilizzato il metallo l'ho travasato nella vial contenente il legante. Ho messo il tutto in stufa a 100°C per 24h.",,,,,"3-amino-4,4′-bipyrazole",166.0,,,1.0
82,"3-amino-4,4'-bipyrazole",Bipyrazole,H2BPZNH2,Mn,MnCl2 · 4H2O,H2BPz25,,,100,5 giorni,15,"15/01/2025    10,00",2025-01-15,,,0.2,,29.83,,,,N.D.,,,,,,,,0.0,,MOFs,0.2,39.582,10 ml,10 ml,"Ho pesato il legante e posto all'interno della vial per la reazione solvotermale da 15 ml, aggiunto 7 ml di  DMF e messo nel sonicatore; nel frattempo ho pesato anche il metallo e solubilizzato  con 3 ml di DMF. Una volta solubilizzato il metallo l'ho travasato nella vial contenente il legante. Ho messo il tutto in stufa a 100°C. Nessun precipitato, l'ho messa in una vial da 20 ml con tappo di plastica in frigorifero per vedere se cristallizzerà qualcosa.",,,,,"3-amino-4,4′-bipyrazole",173.0,,,1.0
83,"3-amino-4,4'-bipyrazole",Bipyrazole,H2BPZNH2,Mn,Mn(Oac)2*4H2O,H2BPz27,,,130,72,15,"17/01/2025    15,30",2025-01-17,,,0.2,,29.83,,,,N.D.,,,,,,,,0.0,,MOFs,0.2,49.02,5ml/5ml,5ml/5ml,"Ho pesato il legante e posto all'interno della vial per la reazione solvotermale da 15 ml, aggiunto 5 ml di  DMF/EtOH e messo nel sonicatore; nel frattempo ho pesato anche il metallo e solubilizzato  con 5 ml di DMFEtOH. Una volta solubilizzato il metallo l'ho travasato nella vial contenente il legante. Ho messo il tutto in stufa a 130°C per 72h.  Spettro IR non risoluto e chiaro, composto buttato.",,,,,"3-amino-4,4′-bipyrazole",187.0,,,1.0
84,"3-amino-4,4'-bipyrazole",Bipyrazole,H2BPZNH2,Mn,MnCl2 · 4H2O,H2BPz28,,,100,48,15,"21/01/2025     11,00",2025-01-21,,,0.2,,29.83,,,,N.D.,,,,,,,,0.0,,MOFs,0.2,39.582,10 ml,10 ml,"Ho pesato il legante e posto all'interno della vial per la reazione solvotermale da 15 ml, aggiunto 6,5ml di  EtOH e messo nel sonicatore; nel frattempo ho pesato anche il metallo e solubilizzato  con 3,5 ml di EtOH. Una volta solubilizzato il metallo l'ho travasato nella vial contenente il legante. Ho messo il tutto in stufa a 100°C per 24h.  Spettro IR praticamente del legante, non mi ha reagito. Riprovo a temperature più alte",,,,,"3-amino-4,4′-bipyrazole",194.0,,,1.0
85,"3-amino-4,4'-bipyrazole",Bipyrazole,H2BPZNH2,Mn,MnCl2 · 4H2O,H2BPz30,,,160,48,15,"22/01/2025    16,30",2025-01-22,,,0.2,,29.83,,,,N.D.,,,,,,,,0.0,,MOFs,0.2,39.582,5 ml/5 ml,5 ml/5 ml,"Ho pesato il legante e posto all'interno della vial per la reazione solvotermale da 15 ml, aggiunto 5 ml di  DMF/EtOH e messo nel sonicatore; nel frattempo ho pesato anche il metallo e solubilizzato  con 5 ml di DMF/EtOH. Una volta solubilizzato il metallo l'ho travasato nella vial contenente il legante. Ho messo il tutto in stufa a 160°C per 24h.",,,,,"3-amino-4,4′-bipyrazole",208.0,,,1.0
86,"3-amino-4,4'-bipyrazole",Bipyrazole,H2BPZNH2,Mn,MnCl2 · 4H2O,H2BPz31,,,160,72,15,"24/01/2025  12,30",2025-01-24,,,0.2,,29.83,,,,N.D.,,,,,,,,0.0,,MOFs,0.2,39.582,10 ml,10 ml,"Ho pesato il legante e posto all'interno della vial per la reazione solvotermale da 15 ml, aggiunto 7 ml di  DMF e messo nel sonicatore; nel frattempo ho pesato anche il metallo e solubilizzato  con 3 ml di DMF. Una volta solubilizzato il metallo l'ho travasato nella vial contenente il legante. Ho messo il tutto in stufa a 160°C per 24h.",,,,,"3-amino-4,4′-bipyrazole",215.0,,,1.0
87,"3-amino-4,4'-bipyrazole",Bipyrazole,H2BPZNH2,Mn,Mn(Oac)2*4H2O,H2BPz32,,,160,24,15,"27/01/2025 12,30",2025-01-27,,,0.2,,29.83,,,,N.D.,,,,,,,,0.0,,MOFs,0.2,49.02,10 ml,10 ml,"Ho pesato il legante e posto all'interno della vial per la reazione solvotermale da 15 ml, aggiunto 7 ml di  DMF e messo nel sonicatore; nel frattempo ho pesato anche il metallo e solubilizzato  con 3 ml di DMF. Una volta solubilizzato il metallo l'ho travasato nella vial contenente il legante. Ho messo il tutto in stufa a 160°C per 24h. Spettro IR non molto risoluto.",,,,,"3-amino-4,4′-bipyrazole",222.0,,,1.0
88,"3-amino-4,4'-bipyrazole",Bipyrazole,H2BPZNH2,Mn,Mn(Oac)2*4H2O,H2BPz33,DMF,BDC,140,115,15,"29/01/2025     15,45",2025-01-29,,,0.2,,29.83,,,,N.D.,,,,,,,,1.0,,MOFs,0.2,49.02,0.1,10 ml,"Ho pesato il legante ed il BDC e posto all'interno della vial per la reazione solvotermale da 15 ml, aggiunto 7 ml di  DMF e messo nel sonicatore; nel frattempo ho pesato anche il metallo e solubilizzato  con 3 ml di DMF. Una volta solubilizzato il metallo l'ho travasato nella vial contenente il legante. Ho messo il tutto in stufa a 140°C per 115 ore.",,,,,"3-amino-4,4′-bipyrazole",229.0,,,1.0
89,"3-amino-4,4'-bipyrazole",Bipyrazole,H2BPZNH2,Zr,Zr(OCH3)4,H2BPz48,HCl 37%,,120,48,15,"07/07/2025   10,45",2025-07-07,,,0.15,,22.37295,,,,N.D.,,,,,,,,1.0,,MOFs,0.15,32.454,10 ml,90 microL,"Ho pesato il legante e messo in una vial da 15 ml per la reazione solvotermica, ho aggiunto 5 ml di DMF e messa nel sonicatore; nel mentre ho pesato il metallo e messo in una vial ed aggiunto 5 ml di DMF e messo a sonicare. Dopo 10 minuti ho travasato il metallo nel legante, ho aggiunto 90 microL di HCl 37 % e messo in stufa a 120°C per 48H.",,,,,"3-amino-4,4′-bipyrazole",345.0,,,1.0
90,"3-amino-4,4'-bipyrazole",Bipyrazole,H2BPZNH2,Zr,ZrCl4,H2BPz49,HCl 37%,,120,48,15,"07/07/2025   10,45",2025-07-07,,,0.15,,22.37295,,,,N.D.,,,,,,,,1.0,,MOFs,0.15,34.956,10 ml,90 microL,"Ho pesato il legante e messo in una vial da 15 ml per la reazione solvotermica, ho aggiunto 5 ml di DMF e messa nel sonicatore; nel mentre ho pesato il metallo e messo in una vial ed aggiunto 5 ml di DMF e messo a sonicare. Dopo 10 minuti ho travasato il metallo nel legante, ho aggiunto 90 microL di HCl 37 % e messo in stufa a 120°C per 48H.",,,,,"3-amino-4,4′-bipyrazole",352.0,,,1.0
91,"3-amino-4,4'-bipyrazole",Bipyrazole,H2BPZNH2,Zr,ZrCl4,H2BPz53,H2O,,100,48,15,"14/11/25   17,00",2025-11-14,,,0.2,,29.8306,,,,N.D.,,,,,,,,1.0,,MOFs,0.1,23.3,60 microL,10 ml,nessun precipitato,,,,,"3-amino-4,4′-bipyrazole",382.0,,,1.0
92,"3-amino-4,4'-bipyrazole",Bipyrazole,H2BPZNH2,Zr,ZrCl4,H2BPz54,DMF,,120,48,15,"17/11/2025    17,00",2025-11-17,,,0.2,,29.8306,,,,N.D.,,,,,,,,1.0,,MOFs,0.1,23.3,60 microL,10 ml,amorfo,,,,,"3-amino-4,4′-bipyrazole",389.0,,,1.0
93,3-MePz-4-COOH,Pyrazole carbossilati,3-MePz-4-COOH,Al,Al(NO3)3*9H2O,MePzDC2,DMF,,120,24,15,"29/04/25   17,30",2025-04-29,,,0.2,,25.222,,,,N.D.,,,,,,,,1.0,,MOFs,0.2,75.028,10 ml,10 ml,nessun precipitato.,,,,,PzDC,15.0,,,1.0
94,3-MePz-4-COOH,Pyrazole carbossilati,3-MePz-4-COOH,Cu,Cu(OAc)2*H2O,MPC1,H2O,,RT,96,20,"5/12/25  18,00",2025-12-05,,,0.2,,28.028,,,,Promettente,,,,,,,,1.0,,MOFs,0.1,18.164,,,,,buono,,,3-METHYLPYRAZOLE-4-CARBOXYLIC A,3.0,,,2.0
95,3-MePz-4-COOH,Pyrazole carbossilati,3-MePz-4-COOH,Fe,Fe2(SO4)3*xH2O,MPC2,DMF/EtOH,,RT,24,20,"10/12/2025   16,30",2025-12-10,,,0.2,,28.028,,,,N.D.,,,,,,,,1.0,,MOFs,0.1,39.988,,,Nessun precipitato,,,,,3-METHYLPYRAZOLE-4-CARBOXYLIC A,10.0,,,1.0
96,3-MePz-4-COOH,Pyrazole carbossilati,3-MePz-4-COOH,Fe,FeCl3,MPC3,DMF/EtOH,,RT,24,20,"10/12/2025   16,30",2025-12-10,,,0.2,,28.028,,,,N.D.,,,,,,,,1.0,,MOFs,0.1,16.22,,,,,,,,3-METHYLPYRAZOLE-4-CARBOXYLIC A,17.0,,,1.0
97,3-MePz-4-COOH,Pyrazole carbossilati,3-MePz-4-COOH,Mn,Mn(OAc)2*4H2O,MPC4,DMF/H2O,,120,24,15,"11/12/25   12,00",2025-12-11,,,0.2,,28.028,,,,Promettente,,,,,,,,1.0,,MOFs,0.1,24.509,,,Precipitato rossastro,,"picchi ad alti teta, quindi probabile complesso, niente MOF",,,3-METHYLPYRAZOLE-4-CARBOXYLIC A,24.0,,,2.0
98,3-MePz-4-COOH,Pyrazole carbossilati,3-MePz-4-COOH,Mn,Mn(OAc)2*4H2O,MPC6,DMF/H2O,,120,72,15,"12/12/2025  17,00",2025-12-12,,,0.2,,28.028,,,,Promettente,,,,,,,,1.0,,MOFs,0.1,24.509,,1 ml,,,"XRD buono, ma i picchi sono sopra i 10 tetha, quindi probabile un complesso o legante",,,3-METHYLPYRAZOLE-4-CARBOXYLIC A,39.0,,,2.0
99,3-MePz-4-COOH,Pyrazole carbossilati,3-MePz-4-COOH,Ni,Ni(NO3)2,MPC5,DMF/H2O,,120,72,15,"11/12/25   12,00",2025-12-11,,,0.2,,28.028,,,,Promettente,,,,,,,,1.0,,MOFs,0.1,29.081,,,,,"XRD buono, ma picchi poco sharpe, quindi magari migliorare condizioni di sintesi",,,3-METHYLPYRAZOLE-4-CARBOXYLIC A,31.0,,,2.0
100,3-MePz-4-COOH,Pyrazole carbossilati,3-MePz-4-COOH,Zr,ZrCl4,MePzDC11,MeOH,,110,94,35,"30/05/2025  12,00",2025-05-30,,,0.3,,37.833,,,,N.D.,,,,,,,,1.0,,MOFs,0.3,69.912,20 ml,20 ml,"Ho pesato il legante e messo nella vial da 35 ml per la reazione solvotermal, aggiunto 12  ml di MeOH e posto nel sonicatore; nel mentre ho pesato il sale metallico e messo in una vial con tappo di plastica, ho aggiunto 8 ml di MeOh e messo nel sonicatore. Una volta ottenuta una soluzione limpida ho travasato tutto nella vial da 15 ml e posta in stufa a 110°C.",,,,,PzDC,79.0,,,1.0
101,3-MePz-4-COOH,Pyrazole carbossilati,3-MePz-4-COOH,Zr,ZrCl4,MePzDC14,MeOH,,100,,35,"10/06/2025  12,00",2025-06-10,,,0.3,,37.833,,,,N.D.,,,,,,,,0.0,,MOFs,0.3,69.912,20 ml,20 ml,"Ho pesato il legante e messo nella vial da 35 ml per la reazione solvotermal, aggiunto 12  ml di MeOH e posto nel sonicatore; nel mentre ho pesato il sale metallico e messo in una vial con tappo di plastica, ho aggiunto 8 ml di MeOH e messo nel sonicatore. Una volta ottenuta una soluzione limpida ho travasato tutto nella vial da 15 ml e posta in stufa a 100°C.",,,,,PzDC,103.0,,,1.0
102,3-MePz-4-COOH,Pyrazole carbossilati,3-MePz-4-COOH,Zr,ZrCl4,MePzDC3,MeOH,,110,24,15,"06/05/25  17,30",2025-05-06,,,0.15,,18.9165,,,,N.D.,,,,,,,,1.0,,MOFs,0.15,34.956,10 ml,10 ml,"Ho pesato il legante e messo nella vial da 15 ml per la reazione solvotermal, aggiunto 5 ml di MeOH e posto nel sonicatore; nel mentre ho pesato il sale metallico e messo in una vial con tappo di plastica, ho aggiunto 5 ml di MeOh e messo nel sonicatore. Una volta ottenuta una soluzione limpida ho travasato tutto nella vial da 15 ml e posta in stufa a 110°C per 24h. XRD molto buono.",,,,,PzDC,21.0,,,1.0
103,3-MePz-4-COOH,Pyrazole carbossilati,3-MePz-4-COOH,Zr,ZrCl4,MePzDC7,DMF/MeOH,,110,,15,"19/05/2025  15,30",2025-05-19,,,0.15,,18.9165,,,,N.D.,,,,,,,,0.0,,MOFs,0.15,34.956,7 ml/ 3 ml,7 ml/ 3 ml,"Ho pesato il legante e messo nella vial da 15 ml per la reazione solvotermal, aggiunto 7 ml diDMF e posto nel sonicatore; nel mentre ho pesato il sale metallico e messo in una vial con tappo di plastica, ho aggiunto 3 ml di MeOH e messo nel sonicatore. Una volta ottenuta una soluzione limpida ho travasato tutto nella vial da 15 ml e posta in stufa a 110°C per 24h.",,,,,PzDC,47.0,,,1.0
104,3-MePz-4-COOH,Pyrazole carbossilati,3-MePz-4-COOH,Zr,ZrCl4,MePzDC8,MeOH,,110,72,15,"23/05/2025  16,00",2025-05-23,,,0.15,,18.9165,,,,N.D.,,,,,,,,1.0,,MOFs,0.15,34.956,10 ml,10 ml,"Ho pesato il legante e messo nella vial da 15 ml per la reazione solvotermal, aggiunto 5 ml di MeOH e posto nel sonicatore; nel mentre ho pesato il sale metallico e messo in una vial con tappo di plastica, ho aggiunto 5 ml di MeOh e messo nel sonicatore. Una volta ottenuta una soluzione limpida ho travasato tutto nella vial da 15 ml e posta in stufa a 110°C per 24h. XRD molto buono.",,,,,PzDC,56.0,,,1.0
105,"3-nitro-4,4'-bipyrazole",Bipyrazole,"3 nitro-4,4' bipirazolo",Cd,Cd(NO3)2*4H2O,Cd-MOF10,DMF/EtOH,,140,72,20,"24/10/2025  12,30",2025-10-24,,,0.2,,35.826,,,,N.D.,,,,,,,,1.0,,MOFs,0.1,30.847,11 ml/4 ml,11 ml/4 ml,"Pesato il sale metallico e messo in una vial da 8 ml, aggiunti 5 ml di DMF e sonicato per 2 minuti; poi ho pesato il legante e messo in una vial solvotermica ed aggiunti 6 ml di DMF e 4 ml di EtOH. Ho travasato il metallo nella vial per la reazione solvotermica, poi sigillato con il teflon e posto in stufa a 140°C.",,,dopo lo scambio con il MeOH solvente rimosso completamente,,Cd-MOF,81.0,,,1.0
106,"3-nitro-4,4'-bipyrazole",Bipyrazole,"3 nitro-4,4' bipirazolo",Cd,Cd(NO3)2*4H2O,Cd-MOF11,DMF,,140,72,15,45965.729166666664,2025-11-04,,,0.2,,35.826,,,,N.D.,,,,,,,,2.0,,MOFs,0.1,30.847,10 ml,10 ml,"Pesato il sale metallico e messo in una vial da 8 ml, aggiunti 5 ml di DMF e sonicato per 2 minuti; poi ho pesato il legante e messo in una vial solvotermica ed aggiunti 5 ml di DMF . Ho travasato il metallo nella vial per la reazione solvotermica, poi sigillato con il teflon e posto in stufa a 140°C.",,,,,Cd-MOF,89.0,,,1.0
107,"3-nitro-4,4'-bipyrazole",Bipyrazole,"3 nitro-4,4' bipirazolo",Cd,Cd(NO3)2*4H2O,"Cd-MOF11,2",DMF,,140,72,35,"30/01/26   12,00",2026-01-30,,,0.6,,107.478,,,,Da valutare,,,,,,,,2.0,,MOFs,0.3,92.541,30 ml,30 ml,,,stesso XRD del Cd-11,,,Cd-MOF,162.0,,,1.0
108,"3-nitro-4,4'-bipyrazole",Bipyrazole,"3 nitro-4,4' bipirazolo",Cd,Cd(OAc)2*2H2O,"Cd-MOF11,3",DMF,,140,72,15,"30/01/26   12,00",2026-01-30,,,0.2,,35.826,,,,N.D.,,,,,,,,1.0,,MOFs,0.1,26.653,10 ml,10 ml,"Il precipitato si è formato appena aggiunto il sale metallico al legante. praticamente solo soluzione torbida, ma passsata attraverso il filtro",,,,,Cd-MOF,170.0,,,1.0
109,"3-nitro-4,4'-bipyrazole",Bipyrazole,"3 nitro-4,4' bipirazolo",Cd,Cd(NO3)2*4H2O,"Cd-MOF11,3",DMF,,160,24,20,"21/04/26   11,30",2026-04-21,,,0.2,,35.826,,,,Promettente,,,,,,,,1.0,,MOFs,0.1,30.847,12 ml,12 ml,"Pesato il sale metallico e messo in una vial da 8 ml, aggiunti 6 ml di DMF e sonicato per 2 minuti; poi ho pesato il legante e messo in una vial solvotermica ed aggiunti 6 ml di DMF. Ho travasato il metallo nella vial per la reazione solvotermica, poi sigillato con il teflon e posto in stufa a 160°C.",identico all'altro,"buono, ma 11.2 era meglio",,,Cd-MOF,223.0,,,2.0
110,"3-nitro-4,4'-bipyrazole",Bipyrazole,"3 nitro-4,4' bipirazolo",Cd,Cd(NO3)2*4H2O,"Cd-MOF11,5",DMF,,160,48,20,"11/05/2026  18,00",2026-05-11,,,0.1,,17.913,,,,Da valutare,,,,,,,,2.0,,MOFs,0.1,30.847,15 ml,15 ml,"Pesato il sale metallico e messo in una vial da 8 ml, aggiunti 7 ml di DMF e sonicato per 2 minuti; poi ho pesato il legante e messo in una vial solvotermica ed aggiunti 8 ml di DMF. Ho travasato il metallo nella vial per la reazione solvotermica, poi sigillato con il teflon e posto in stufa a 160°C.",fatto,fatto,,,Cd-MOF,244.0,,,1.0
111,"3-nitro-4,4'-bipyrazole",Bipyrazole,"3 nitro-4,4' bipirazolo",Cd,Cd(NO3)2*4H2O,"Cd-MOF11,6",DMF,,160,48,15,"13/05/2026   15,30",2026-05-13,,,0.1,,17.913,,,,Da valutare,,,,,,,,2.0,,MOFs,0.2,61.694,10 ml,10 ml,"Pesato il sale metallico e messo in una vial da 8 ml, aggiunti 5 ml di DMF e sonicato per 2 minuti; poi ho pesato il legante e messo in una vial solvotermica ed aggiunti 5 ml di DMF. Ho travasato il metallo nella vial per la reazione solvotermica, poi sigillato con il teflon e posto in stufa a 160°C.",fatto,fatto,,,Cd-MOF,258.0,,,1.0
112,"3-nitro-4,4'-bipyrazole",Bipyrazole,"3 nitro-4,4' bipirazolo",Cd,Cd(NO3)2*4H2O,Cd-MOF2,DMF/H2O,,160,72,20,"06/10/2025  11,00",2025-10-06,,,0.3,,53.739,,,,N.D.,,,,,,,,1.0,,MOFs,0.3,92.541,12 ml/4ml,12 ml/4ml,"Pesato il sale metallico e messo in una vial da 8 ml, aggiunti 5 ml di DMF e sonicato per 2 minuti; poi ho pesato il legante e messo in una vial solvotermica ed aggiunti 7 ml di DMF e 4 ml di H2O milliQ. Ho travasato il metallo nella vial per la reazione solvotermica, poi sigillato con il teflon e posto in stufa a 160°C.",,,,,Cd-MOF,21.0,,,1.0
113,"3-nitro-4,4'-bipyrazole",Bipyrazole,"3 nitro-4,4' bipirazolo",Cd,Cd(NO3)2*4H2O,Cd-MOF5,DMF/H2O,,140,120,35,"16/10/25   10,30",2025-10-16,,,0.2,,35.826,,,,N.D.,,,,,,,,1.0,,MOFs,0.1,30.847,20ml/10ml,20ml/10ml,"Pesato il sale metallico e messo in una vial da 8 ml, aggiunti 5 ml di DMF e sonicato per 2 minuti; poi ho pesato il legante e messo in una vial solvotermica ed aggiunti 7 ml di DMF e 4 ml di H2O milliQ. Ho travasato il metallo nella vial per la reazione solvotermica, poi sigillato con il teflon e posto in stufa a 140°C.",,,,,Cd-MOF,44.0,,,1.0
114,"3,3-dimethyl-4,4'-bipyrazole",Bipyrazole,"3,3-dimethyl-4,4′-bipyrazole",Ag,AgNO3,Me2BPZ2,DMF,,100,48,15,"14/05/2025  12,15",2025-05-14,,,0.15,,24.3285,,,,N.D.,,,,,,,,2.0,,MOFs,0.15,25.4805,8 ml,8 ml,,,,,,"3,3-dimethyl-4,4′-bipyrazole",19.0,,,1.0
115,"3,3-dimethyl-4,4'-bipyrazole",Bipyrazole,"3,3-dimethyl-4,4′-bipyrazole",Ag,AgNO3,Me2BPZ3,DMF,Acido benzoico,100,24,15,"21/05/2025  12,30",2025-05-21,,,0.15,,24.3285,,,,N.D.,,,,,,,,3.0,,MOFs,0.15,25.4805,,8 ml,"Ho pesato il legante e l'acido benzoico e messo in una vial da 15 ml per la reazione solvotermica, aggiunto 4 ml di DMF e posto nel sonicatore; nel contempo ho pesato il sale metallico e messo in una vial con tappo di plastica da 8 ml ed aggiunto 4 ml di DMF e posto nel sonicatore. Dopo 5 minuti si è notata la completa dissoluzione in entrambe le vial, ho travasato il sale metallico nell'altra vial, aggiunto teflon e posto in stufa a 100°C.  Dopo 30 minuti ho notato un precipitato bianco che con il passare del tempo si è annerito, dopo 24h era completamente nero. Una volta filtrato ed asciugato è rimasto un precipitato giallo/grigiastro.",,,,,"3,3-dimethyl-4,4′-bipyrazole",26.0,,,1.0
116,"3,3-dimethyl-4,4'-bipyrazole",Bipyrazole,"3,3-dimethyl-4,4′-bipyrazole",Ag,AgNO3,Me2BPZ4,DMF,Acido acetico glaciale,100,24,15,"26/05/2025   15,30",2025-05-26,,,0.15,,24.3285,,,,N.D.,,,,,,,,3.0,,MOFs,0.15,25.4805,,8 ml,"Ho pesato il legante e l'acido acetico glaciale e messo in una vial da 15 ml per la reazione solvotermica, aggiunto 4 ml di DMF e posto nel sonicatore; nel contempo ho pesato il sale metallico e messo in una vial con tappo di plastica da 8 ml ed aggiunto 4 ml di DMF e posto nel sonicatore. Dopo 5 minuti si è notata la completa dissoluzione in entrambe le vial, ho travasato il sale metallico nell'altra vial, aggiunto teflon e posto in stufa a 100°C.  Dopo 30 minuti ho notato un precipitato bianco che con il passare del tempo si è annerito, dopo 24h era completamente nero.",,,,,"3,3-dimethyl-4,4′-bipyrazole",35.0,,,1.0
117,"3,3-dimethyl-4,4'-bipyrazole",Bipyrazole,"3,3-dimethyl-4,4′-bipyrazole",Ag,AgNO3,Me2BPZ5,DMF,Acido benzoico,100,24,35,"05/06/2025   11,00",2025-06-05,,,0.3,,48.657,,,,N.D.,,,,,,,,3.0,,MOFs,0.3,50.961,,16 ml,"Ho pesato il legante e l'acido benzoico e messo in una vial da 35 ml per la reazione solvotermica, aggiunto 10 ml di DMF e posto nel sonicatore; nel contempo ho pesato il sale metallico e messo in una vial con tappo di plastica da 8 ml ed aggiunto 8 ml di DMF e posto nel sonicatore. Dopo 5 minuti si è notata la completa dissoluzione in entrambe le vial, ho travasato il sale metallico nell'altra vial, aggiunto teflon e posto in stufa a 100°C.  Dopo 30 minuti ho notato un precipitato bianco che con il passare del tempo si è annerito, dopo 24h era completamente nero. Una volta filtrato ed asciugato è rimasto un precipitato giallo/grigiastro.",,,,,"3,3-dimethyl-4,4′-bipyrazole",42.0,,,1.0
