Repository: marcofrancucci25-cloud/mof-synthesis-app

# MOF Synthesis Assistant v9.2

Interactive Streamlit application for literature-aware MOF synthesis prediction and condition prioritization.

## New in v9.2

- ligand input by name, abbreviation, CAS number, molecular formula or SMILES;
- robust resolver chain: local RDKit → MOF aliases → NCI Cactus → PubChem;
- corrected PubChem properties (`SMILES` and `ConnectivitySMILES`);
- RDKit validation and molecular descriptors;
- explicit warning for ambiguous formula-only queries;
- metal precursor formula, counterion, oxidation state and hydration fields;
- predictive, knowledge, applicability-domain and optimizer modules.

File: Dataset_Sintesi_Unificato_aggiornato.csv (part 4 of 6)
ID,Legante standard,Famiglia,Legante originale,Metallo,Sale metallico,Campione,Solvente,Co-linker/Additivo,Temperatura,Tempo ore,Vial/Beuta ml,Data raw,Data ISO,MM legante,MM sale,mmol legante,mmol sale,mg legante,mg sale,Rapporto L/M,Procedura sintetica,Stato XRD,Esito/Osservazioni,IR file,XRD file,TGA file,BET,Riferimento cartella,Tag,Duplicati potenziali,Note,Sorgente_Database,mmol metallo,mg metallo,Quantita additivo,Volume solvente,Procedimento / note,IR,XRD,TGA,Caratterizzazioni presenti,Foglio origine,Riga origine,Inserito il,Note future,Esito_ML
204,"3,5-diamino-4,4'-bipyrazole",Bipyrazole,"3,5-diamino-4,4’-bipyrazole",Co,Co(NO3)2*6H2O,DAPY13,DMF/H2O,,160,95,15,"24/04/2025   17,00",2025-04-24,,,0.06091321086,,10.0,,,,N.D.,,,,,,,,1.0,,MOFs,0.03435953821,10,5 ml/5 ml,5 ml/5 ml,non buono,,,,,"3,5-diamino-4,4’-bipyrazole",106.0,,,1.0
205,"3,5-diamino-4,4'-bipyrazole",Bipyrazole,"3,5-diamino-4,4’-bipyrazole",Co,Co(NO3)2*6H2O,DAPY14,DMF/H2O,,160,24,35,"28/04/25  16,00",2025-04-28,,,0.1218,,19.9956624,,,,N.D.,,,,,,,,8.0,,MOFs,0.0687,19.994448,16  ml/4 ml,16  ml/4 ml,"Ho pesato il legante e posto in una vial da 15 ml resistente alla pressione ed aggiunto 8 ml di DMF e 4 ml di H2O milliQ, poi posto il tutto nel sonicatore. Nel mentre ho pesato il sale di matallo eposto in una vial con tappo in plastica da 8 ml ed aggiunti 8 ml di DMF e posta nel sonicatore. Dopo 30 minuti nel sonicatore ho versato il sale metallico nella vial contenente il legante, ho messo del teflon nel tappo per sigillarla e posto la vial in stufa a 160°C per 24 ore. Il precipitato lavato con 2 porzioni di DMF per rimuoverlo bene dalla vial, una volta nel filtro, lavato prima con 2 porzioni di H2O distillata e poi con 2 porzioni di acetone. Asciugato il filtro all'aria e poi 15 minuti in stufa a 85°C. Una volta asciugato ho travasato il precipitato su una vial da 20 ml per effettuare il cambio solvente con diclorometano, effettuando il cambio per 3 volte nell'arco di 24h.",,,,,"3,5-diamino-4,4’-bipyrazole",112.0,,,1.0
206,"3,5-diamino-4,4'-bipyrazole",Bipyrazole,"3,5-diamino-4,4’-bipyrazole",Co,Co(NO3)2*6H2O,DAPY15,DMF/H2O,,160,24,100,"12/05/2025    17,00",2025-05-12,,,1.2,,197.0016,,,,N.D.,,,,,,,,8.0,,MOFs,1.2,349.248,50 ml/ 12 ml,50 ml/ 12 ml,"Ho pesato il legante e posto in una vial da 100 ml resistente alla pressione ed aggiunto 30 ml di DMF e 12 ml di H2O milliQ, poi posto il tutto nel sonicatore. Nel mentre ho pesato il sale di matallo eposto in una vial con tappo in plastica da 40 ml ed aggiunti 20 ml di DMF e posta nel sonicatore. Dopo 30 minuti nel sonicatore ho versato il sale metallico nella vial contenente il legante, ho messo del teflon nel tappo per sigillarla e posto la vial in stufa a 160°C per 24 ore. Il precipitato lavato con 2 porzioni di DMF per rimuoverlo bene dalla vial, una volta nel filtro, lavato prima con 2 porzioni di H2O distillata e poi con 2 porzioni di acetone. Asciugato il filtro all'aria e poi 15 minuti in stufa a 85°C.",,,,,"3,5-diamino-4,4’-bipyrazole",120.0,,,1.0
207,"3,5-diamino-4,4'-bipyrazole",Bipyrazole,"3,5-diamino-4,4’-bipyrazole",Co,Co(NO3)2*6H2O,"DAPY15,2",DMF/H2O,,160,24,100,"2/12/2025 15,00",2025-12-02,,,1.3,,213.4184,,,,Da valutare,,,,,,,,8.0,,MOFs,1.3,378.352,"62,5/ 13 ml","62,5/ 13 ml",,,stesso,,,"3,5-diamino-4,4’-bipyrazole",255.0,,,1.0
208,"3,5-diamino-4,4'-bipyrazole",Bipyrazole,"3,5-diamino-4,4’-bipyrazole",Co,Co(NO3)2*6H2O,"DAPY15,3",DMF/H2O,,160,72,20,"15/01/26   13,00",2026-01-15,,,0.2,,32.8336,,,,Da valutare,,,,,,,,4.0,,MOFs,0.2,58.208,10 ml/ 2 ml,10 ml/ 2 ml,,,sempre DAPY15,,,"3,5-diamino-4,4’-bipyrazole",262.0,,,1.0
209,"3,5-diamino-4,4'-bipyrazole",Bipyrazole,"3,5-diamino-4,4’-bipyrazole",Co,Co(NO3)2*6H2O,DAPY2,DMF/H2O,,160,,15,"13/03/25  11,30",2025-03-13,,,0.2,,32.833,,,,N.D.,,,,,,,,0.0,,MOFs,0.2,58.208,8 ml/2 ml,8 ml/2 ml,"Ho pesato il legante e posto in una vial da 15 ml resistente alla pressione ed aggiunto 4 ml di DMF e 2 ml di H2O milliQ, poi posto il tutto nel sonicatore. Nel mentre ho pesato il sale di matallo eposto in una vial con tappo in plastica da 8 ml ed aggiunti 4 ml di DMF e posta nel sonicatore. Dopo 30 minuti nel sonicatore ho versato il sale metallico nella vial contenente il legante, ho messo del teflon nel tappo per sigillarla e posto la vial in stufa a 160°C per 24 ore. Il precipitato lavato con 2 porzioni di DMF per rimuoverlo bene dalla vial, una volta nel filtro, lavato prima con 2 porzioni di H2O distillata e poi con 2 porzioni di acetone. Asciugato il filtro all'aria e poi 15 minuti in stufa a 85°C. Una volta asciugato ho travasato il precipitato su una vial da 20 ml per effettuare il cambio solvente con diclorometano, effettuando il cambio per 3 volte nell'arco di 24h.",,,,,"3,5-diamino-4,4’-bipyrazole",16.0,,,1.0
210,"3,5-diamino-4,4'-bipyrazole",Bipyrazole,"3,5-diamino-4,4’-bipyrazole",Co,Co(NO3)2*6H2O,"DAPY2,0",DMF/H2O,,160,24,15,"09/04/25   16,00",2025-04-09,,,0.2,,32.833,,,,N.D.,,,,,,,,8.0,,MOFs,0.2,58.208,8 ml/2 ml,8 ml/2 ml,"sintesi riproducibile, XRD e TGA sono identiche al DAPY2. Ho pesato il legante e posto in una vial da 15 ml resistente alla pressione ed aggiunto 4 ml di DMF e 2 ml di H2O milliQ, poi posto il tutto nel sonicatore. Nel mentre ho pesato il sale di matallo eposto in una vial con tappo in plastica da 8 ml ed aggiunti 4 ml di DMF e posta nel sonicatore. Dopo 30 minuti nel sonicatore ho versato il sale metallico nella vial contenente il legante, ho messo del teflon nel tappo per sigillarla e posto la vial in stufa a 160°C per 24 ore. Il precipitato lavato con 2 porzioni di DMF per rimuoverlo bene dalla vial, una volta nel filtro, lavato prima con 2 porzioni di H2O distillata e poi con 2 porzioni di acetone. Asciugato il filtro all'aria e poi 15 minuti in stufa a 85°C. Una volta asciugato ho travasato il precipitato su una vial da 20 ml per effettuare il cambio solvente con diclorometano, effettuando il cambio per 3 volte nell'arco di 24h.",,,,,"3,5-diamino-4,4’-bipyrazole",82.0,,,1.0
211,"3,5-diamino-4,4'-bipyrazole",Bipyrazole,"3,5-diamino-4,4’-bipyrazole",Co,Co(NO3)2*6H2O,DAPY2.cristalli,DMF/H2O,,160,120,15,"17/04/25   17,15",2025-04-17,,,0.06091321086,,10.0,,,,N.D.,,,,,,,,2.0,,MOFs,0.03435953821,10,8 ml/2 ml,8 ml/2 ml,"sintesi riproducibile, XRD e TGA sono identiche al DAPY2. Ho pesato il legante e posto in una vial da 15 ml resistente alla pressione ed aggiunto 4 ml di DMF e 2 ml di H2O milliQ, poi posto il tutto nel sonicatore. Nel mentre ho pesato il sale di matallo eposto in una vial con tappo in plastica da 8 ml ed aggiunti 4 ml di DMF e posta nel sonicatore. Dopo 30 minuti nel sonicatore ho versato il sale metallico nella vial contenente il legante, ho messo del teflon nel tappo per sigillarla e posto la vial in stufa a 160°C per 24 ore. Il precipitato lavato con 2 porzioni di DMF per rimuoverlo bene dalla vial, una volta nel filtro, lavato prima con 2 porzioni di H2O distillata e poi con 2 porzioni di acetone. Asciugato il filtro all'aria e poi 15 minuti in stufa a 85°C. Una volta asciugato ho travasato il precipitato su una vial da 20 ml per effettuare il cambio solvente con diclorometano, effettuando il cambio per 3 volte nell'arco di 24h. XRD Molto buono, meglio del DAPY2, provo a mantenere la stessa diluizione, ma con quantitativi maggiori di sostanza.",,,,,"3,5-diamino-4,4’-bipyrazole",88.0,,,1.0
212,"3,5-diamino-4,4'-bipyrazole",Bipyrazole,"3,5-diamino-4,4’-bipyrazole",Co,Co(NO3)2*6H2O,DAPY2.R,DMF/ButOH/CH3CN,,160,48,15,22/04/25   18.00,2025-04-22,,,0.06091321086,,10.0,,,,N.D.,,,,,,,,1.0,,MOFs,0.03435953821,10,3 ml/1 m/1 ml,3 ml/1 m/1 ml,non buono XRD,,,,,"3,5-diamino-4,4’-bipyrazole",94.0,,,1.0
213,"3,5-diamino-4,4'-bipyrazole",Bipyrazole,"3,5-diamino-4,4’-bipyrazole",Co,Co(NO3)2*6H2O,DAPY2.tris,DMF/H2O,,160,100,35,"24/04/2025   11,00",2025-04-24,,,0.1827,,29.9934936,,,,N.D.,,,,,,,,1.0,,MOFs,0.1029,29.948016,24 ml/6 ml,24 ml/6 ml,"XRD buono come gli altri, quindi è riproducibile anche a questi rapporti. Ho pesato il legante e posto in una vial da 35 ml resistente alla pressione ed aggiunto 20 ml di DMF e 6 ml di H2O milliQ, poi posto il tutto nel sonicatore. Nel mentre ho pesato il sale di matallo eposto in una vial con tappo in plastica da 8 ml ed aggiunti 4 ml di DMF e posta nel sonicatore. Dopo 30 minuti nel sonicatore ho versato il sale metallico nella vial contenente il legante, ho messo del teflon nel tappo per sigillarla e posto la vial in stufa a 160°C per 24 ore. Il precipitato lavato con 2 porzioni di DMF per rimuoverlo bene dalla vial, una volta nel filtro, lavato prima con 2 porzioni di H2O distillata e poi con 2 porzioni di acetone. Asciugato il filtro all'aria e poi 15 minuti in stufa a 85°C. Una volta asciugato ho travasato il precipitato su una vial da 20 ml per effettuare il cambio solvente con diclorometano, effettuando il cambio per 3 volte nell'arco di 24h.",,,,,"3,5-diamino-4,4’-bipyrazole",100.0,,,1.0
214,"3,5-diamino-4,4'-bipyrazole",Bipyrazole,"3,5-diamino-4,4’-bipyrazole",Co,Co(NO3)2*6H2O,DAPY21,DMF/H2O,,160,24,100,"31/07/2025  13,00",2025-07-31,,,1.2,,197.0016,,,,N.D.,,,,,,,,8.0,,MOFs,1.2,349.248,50 ml/ 12 ml,50 ml/ 12 ml,"Ho pesato il legante e posto in una vial da 100 ml resistente alla pressione ed aggiunto 30 ml di DMF e 12 ml di H2O milliQ, poi posto il tutto nel sonicatore. Nel mentre ho pesato il sale di matallo eposto in una vial con tappo in plastica da 40 ml ed aggiunti 20 ml di DMF e posta nel sonicatore. Dopo 30 minuti nel sonicatore ho versato il sale metallico nella vial contenente il legante, ho messo del teflon nel tappo per sigillarla e posto la vial in stufa a 160°C per 24 ore. Il precipitato lavato con 2 porzioni di DMF per rimuoverlo bene dalla vial, una volta nel filtro, lavato prima con 2 porzioni di H2O distillata e poi con 2 porzioni di acetone. Asciugato il filtro all'aria e poi 15 minuti in stufa a 85°C.",,,,,"3,5-diamino-4,4’-bipyrazole",171.0,,,1.0
215,"3,5-diamino-4,4'-bipyrazole",Bipyrazole,"3,5-diamino-4,4’-bipyrazole",Co,Co(NO3)2*6H2O,DAPY29,DMF/H2O,,160,24,100,"06/10/2025  10,00",2025-10-06,,,1.2,,197.0016,,,,N.D.,,,,,,,,8.0,,MOFs,0.6,174.624,50 ml/ 12 ml,50 ml/ 12 ml,"Ho pesato il legante e posto in una vial da 100 ml resistente alla pressione ed aggiunto 30 ml di DMF e 12 ml di H2O milliQ, poi posto il tutto nel sonicatore. Nel mentre ho pesato il sale di matallo eposto in una vial con tappo in plastica da 40 ml ed aggiunti 20 ml di DMF e posta nel sonicatore. Dopo 30 minuti nel sonicatore ho versato il sale metallico nella vial contenente il legante, ho messo del teflon nel tappo per sigillarla e posto la vial in stufa a 160°C per 24 ore. Il precipitato lavato con 2 porzioni di DMF per rimuoverlo bene dalla vial, una volta nel filtro, lavato prima con 2 porzioni di H2O distillata e poi con 2 porzioni di acetone. Asciugato il filtro all'aria e poi 15 minuti in stufa a 85°C.",,,,,"3,5-diamino-4,4’-bipyrazole",228.0,,,1.0
216,"3,5-diamino-4,4'-bipyrazole",Bipyrazole,"3,5-diamino-4,4’-bipyrazole",Co,Co(NO3)2*6H2O,DAPY3,DMF,,160,,15,"13/03/25  11,30",2025-03-13,,,0.2,,32.833,,,,N.D.,,,,,,,,0.0,,MOFs,0.4,116.416,10 ml,10 ml,,,,,,"3,5-diamino-4,4’-bipyrazole",22.0,,,1.0
217,"3,5-diamino-4,4'-bipyrazole",Bipyrazole,BPz(NH2)2,Co,Co(OAc)2*4H2O,Me8,,,T.A.,60 min,10,45299,2024-01-08,,,,,,,,,N.D.,,,,,,,,0.0,,MOFs,,,,,"Ho pesato il legante ed il sale metallico e li ho messi all'interno dell'apposito cilindro per il vibromulino, ho aggiunto MetOh ed NH3. Ho aggiunto 12 sfere di acciaio inox e posto per 60 minuti a 30 oscillazioni al secondo.",,,,,Meccanochimica,62.0,,,1.0
218,"3,5-diamino-4,4'-bipyrazole",Bipyrazole,BPz(NH2)2,Cu,Cu(OAc)2*H2O,BPz1,DMF,,120,24,15,"4/11/2024 16,35",2024-11-04,,,0.2,,32.833,,,,N.D.,,,,,,,,1.0,,MOFs,0.2,36.328,8 ml,8 ml,"Ho pesato il quantitativo esatto delle sostanza,ho disciolto il ligando con 4ml di DMF in una piccola Vials nel sonicatore. Per quanto riguarda il composto metallico l'ho disciolto sempre in 4 ml di DMF nella Vials termoresistente per la stufa, sempre nel sonicatore per 5 minuti. Una volta disiolto il ligando ho travasato il tutto all'interno della vials contenente il metallo. Ho posto tutto il stufa con tappo ben sigillato con teflon a 120°c per 24 ore.",,,,,"3,3’-diamino-4,4’-bipyrazole",4.0,,,1.0
219,"3,5-diamino-4,4'-bipyrazole",Bipyrazole,BPz(NH2)2,Cu,Cu(OAc)2*H2O,BPz10,ButOH,,130,48,15,"11/11/2024 16,30",2024-11-11,,,0.2,,32.833,,,,N.D.,,,,,,,,1.0,,MOFs,0.2,36.328,8 ml,8 ml,"Ho pesato il quantitativo esatto delle sostanza,ho disciolto il ligando con 4ml di ButOH in una piccola Vials nel sonicatore. Per quanto riguarda il composto metallico l'ho disciolto sempre in 4 ml di ButOH nella Vials termoresistente per la stufa, sempre nel sonicatore per 5 minuti. Una volta disiolto il ligando ho travasato il tutto all'interno della vials contenente il metallo. Ho posto tutto il stufa con tappo ben sigillato con teflon a 130°c per 48 ore.",,,,,"3,3’-diamino-4,4’-bipyrazole",66.0,,,1.0
220,"3,5-diamino-4,4'-bipyrazole",Bipyrazole,BPz(NH2)2,Cu,Cu(OAc)2*H2O,BPz13,ButOH,,110,72,15,"15/11/2024  14,45",2024-11-15,,,0.2,,32.833,,,,N.D.,,,,,,,,1.0,,MOFs,0.2,36.328,8 ml,8 ml,"Ho pesato il quantitativo esatto delle sostanza,ho disciolto il ligando con 4ml di ButOH in una piccola Vial nel sonicatore. Per quanto riguarda il composto metallico l'ho disciolto sempre in 4 ml di ButOH nella Vial termoresistente per la stufa, sempre nel sonicatore per 5 minuti. Una volta disiolto il ligando ho travasato il tutto all'interno della vials contenente il metallo. Ho posto tutto il stufa con tappo ben sigillato con teflon a 110°c per 72 ore.",,,,,"3,3’-diamino-4,4’-bipyrazole",87.0,,,1.0
221,"3,5-diamino-4,4'-bipyrazole",Bipyrazole,BPz(NH2)2,Cu,Cu(OAc)2*H2O,BPz16,DMF,,120,3,50,"14/11/2024  12,45",2024-11-14,,,0.5,,32.833,,,,N.D.,,,,,,,,1.0,,MOFs,0.5,36.328,"7,5 ml","7,5 ml","In una beuta da 50 mL dotata di un condensatore a riflusso, 3,3′-H 2 L  è stato sciolto in DMF . Dopo 10 min di agitazione, a questa soluzione è stato aggiunto acetato di rame diidrato. La miscela di reazione è stata mantenuta sotto agitazione a 120°C per 3 h e successivamente raffreddata lentamente a temperatura ambiente.",,,,,"3,3’-diamino-4,4’-bipyrazole",108.0,,,1.0
222,"3,5-diamino-4,4'-bipyrazole",Bipyrazole,BPz(NH2)2,Cu,Cu(OAc)2*H2O,BPz19,DMF,,T.a.,24,20,"18/11/2024   16,00",2024-11-18,,,0.2,,32.833,,,,N.D.,,,,,,,,1.0,,MOFs,0.2,36.328,8 ml,8 ml,"Ho pesato il ligando e posto su una vial con tappo di plastica da 20ml, ho aggiunto 4 ml di DMF e posto il tutto nel sonicatore a caldo per 10 minuti; nel mentre ho pesato il sale metallico ed anchesso posto in una vial da 20 ml ed aggiunto 4 ml di DMF e posto nel sonicatore a caldo per 10 minuti. Trascorsi i 10 minuti ho travasato il contenuto della vial contenente il ligando in quella contenente il metallo, ho posto il tutto in agitazione magnetica a temperatura ambiente per 24h.",,,,,"3,3’-diamino-4,4’-bipyrazole",129.0,,,1.0
223,"3,5-diamino-4,4'-bipyrazole",Bipyrazole,BPz(NH2)2,Cu,Cu(OAc)2*H2O,BPz22,EtOH,,70,72,15,"29/11/2024  15,30",2024-11-29,,,0.2,,32.833,,,,N.D.,,,,,,,,1.0,,MOFs,0.2,36.328,10 ml,10 ml,"Ho pesato il ligando e posto su una vial con tappo di plastica da 20ml, ho aggiunto 5 ml di EtOH e posto il tutto nel sonicatore a caldo per 10 minuti; nel mentre ho pesato il sale metallico ed anchesso posto in una vial da 20 ml ed aggiunto 5 ml di EtOH e posto nel sonicatore a caldo per 10 minuti. Trascorsi i 10 minuti ho travasato il contenuto della vial contenente il ligando in quella contenente il metallo, ho posto il tutto in stufa a 70°C sempre dentro la vial con tappo di plastica.",,,,,"3,3’-diamino-4,4’-bipyrazole",150.0,,,1.0
224,"3,5-diamino-4,4'-bipyrazole",Bipyrazole,BPz(NH2)2,Cu,Cu(OAc)2*H2O,BPz29,DMF,,80,3,50,"5/12/2024  10,45",2024-12-05,,,0.5,,32.833,,,,N.D.,,,,,,,,1.0,,MOFs,0.5,36.328,"7,5 ml","7,5 ml","Ho pesato il legante e messo all'interno di un pallone da 50 ml ed aggiunto 7,5 ml di DMF, poi lasciato a reflusso a 80°C per 10 minuti, trascorsi ho aggiunto il sale metallico e lasciato a reflusso per 3 ore a 80°C.",,,,,"3,3’-diamino-4,4’-bipyrazole",199.0,,,1.0
225,"3,5-diamino-4,4'-bipyrazole",Bipyrazole,BPz(NH2)2,Cu,Cu(OAc)2*H2O,BPz34,NH3 30%,,110,24,15,"16/12/2024  11,30",2024-12-16,,,0.2,,32.833,,,,N.D.,,,,,,,,1.0,,MOFs,0.5,36.328,8 ml,2 ml,"Ho pesato il legante e posto in una vial per la reazione solvotermica, solubilizzato con 5,5 ml di DMF e posto nel sonicatore per 30 minuti. Nel mentre ho pesato il sale metallico, aggiunti 2,5 ml di DMF in una vial con tappo di plastica e poi aggiunto 2 ml di NH3, messo nel sonicatore per 5 minuti. Una volta solubilizzato il legante, ho travasato il sale metallico all'interno della vial resistente alla temperature. Ho posto il tutto in stufa a 110°C.",,,,,"3,3’-diamino-4,4’-bipyrazole",234.0,,,1.0
226,"3,5-diamino-4,4'-bipyrazole",Bipyrazole,BPz(NH2)2,Cu,Cu(NO3)2*3H2O,BPz35,,,110,24,15,"09/01/2025  14,30",2025-01-09,,,0.2,,32.833,,,,N.D.,,,,,,,,0.0,,MOFs,0.2,48.32,10 ml,10 ml,"precipitato, ma spettro IR non chiaro e definibile",,,,,"3,3’-diamino-4,4’-bipyrazole",241.0,,,1.0
227,"3,5-diamino-4,4'-bipyrazole",Bipyrazole,BPz(NH2)2,Cu,Cu(OAc)2*H2O,BPz4,DMF,,110,48,15,"6/11/2024 16,30",2024-11-06,,,0.2,,32.833,,,,N.D.,,,,,,,,1.0,,MOFs,0.2,36.328,8 ml,8 ml,"Ho pesato il quantitativo esatto delle sostanza,ho disciolto il ligando con 4ml di DMF in una piccola Vials nel sonicatore. Per quanto riguarda il composto metallico l'ho disciolto sempre in 4 ml di DMF nella Vials termoresistente per la stufa, sempre nel sonicatore per 5 minuti. Una volta disiolto il ligando ho travasato il tutto all'interno della vials contenente il metallo. Ho posto tutto il stufa con tappo ben sigillato con teflon a 110°c per 48 ore.",,,,,"3,3’-diamino-4,4’-bipyrazole",24.0,,,1.0
228,"3,5-diamino-4,4'-bipyrazole",Bipyrazole,BPz(NH2)2,Cu,Cu(OAc)2*H2O,BPz7,DMF/H2O,,120,24,15,"11/11/2024 16,00",2024-11-11,,,0.2,,32.833,,,,N.D.,,,,,,,,1.0,,MOFs,0.2,36.328,"6,7/1,3 ml","6,7/1,3 ml","Ho pesato il quantitativo esatto delle sostanza,ho disciolto il ligando con 4ml di DMF/H2O in una piccola Vials nel sonicatore. Per quanto riguarda il composto metallico l'ho disciolto sempre in 4 ml di DMF/H2O nella Vials termoresistente per la stufa, sempre nel sonicatore per 5 minuti. Una volta disiolto il ligando ho travasato il tutto all'interno della vials contenente il metallo. Ho posto tutto il stufa con tappo ben sigillato con teflon a 120°c per 24 ore.",,,,,"3,3’-diamino-4,4’-bipyrazole",45.0,,,1.0
229,"3,5-diamino-4,4'-bipyrazole",Bipyrazole,"3,5-diamino-4,4’-bipyrazole",Cu,Cu(NO3)2*3H2O,DAPY22,DMF/H2O,,160,24,35,"08/09/2025  17,15",2025-09-08,,,0.1218,,19.9956624,,,,N.D.,,,,,,,,2.0,,MOFs,0.0687,16.59792,16  ml/4 ml,16  ml/4 ml,"Pesato il sale metallico e messo in una vial con 8 ml di DMF, mentre il legante è stato posto su una vial per la reazione solvotermica ed aggiunti 8 ml di DMF e 4 ml di H2O; posto entrambi nel sonicatore per 5 minuti, fino a completa dissoluzoine. Poi ho travasato il sale metallico nella vial con il legante, sigillato il tutto e posto in stufa a 160°C per 24 h.",,,,,"3,5-diamino-4,4’-bipyrazole",178.0,,,1.0
230,"3,5-diamino-4,4'-bipyrazole",Bipyrazole,"3,5-diamino-4,4’-bipyrazole",Cu,Cu(OAc)2 *H2O,DAPY23,DMF/H2O,,160,24,35,"08/09/2025  17,15",2025-09-08,,,0.1218,,19.9956624,,,,N.D.,,,,,,,,1.0,,MOFs,0.0687,13.714581,16  ml/4 ml,16  ml/4 ml,"Pesato il sale metallico e messo in una vial con 8 ml di DMF, mentre il legante è stato posto su una vial per la reazione solvotermica ed aggiunti 8 ml di DMF e 4 ml di H2O; posto entrambi nel sonicatore per 5 minuti, fino a completa dissoluzoine. Poi ho travasato il sale metallico nella vial con il legante, sigillato il tutto e posto in stufa a 160°C per 24 h.",,,,,"3,5-diamino-4,4’-bipyrazole",185.0,,,1.0
231,"3,5-diamino-4,4'-bipyrazole",Bipyrazole,"3,5-diamino-4,4’-bipyrazole",Cu,Cu(NO3)2*3H2O,DAPY24,DMF/H2O,,160,24,35,"09/09/2025  16,30",2025-09-09,,,0.24,,39.40032,,,,N.D.,,,,,,,,2.0,,MOFs,0.13,31.408,16  ml/4 ml,16  ml/4 ml,"Pesato il sale metallico e messo in una vial con 8 ml di DMF, mentre il legante è stato posto su una vial per la reazione solvotermica ed aggiunti 8 ml di DMF e 4 ml di H2O; posto entrambi nel sonicatore per 5 minuti, fino a completa dissoluzoine. Poi ho travasato il sale metallico nella vial con il legante, sigillato il tutto e posto in stufa a 160°C per 24 h.",,,,,"3,5-diamino-4,4’-bipyrazole",192.0,,,1.0
232,"3,5-diamino-4,4'-bipyrazole",Bipyrazole,"3,5-diamino-4,4’-bipyrazole",Cu,Cu(OAc)2*H2O,DAPY27,DMF/H2O,,100,72,35,"12/09/2025  14,00",2025-09-12,,,0.24,,39.40032,,,,N.D.,,,,,,,,1.0,,MOFs,0.24,43.68,14  ml/6 ml,14  ml/6 ml,"Pesato il sale metallico e messo in una vial con 8 ml di DMF, mentre il legante è stato posto su una vial per la reazione solvotermica ed aggiunti 8 ml di DMF e 4 ml di H2O; posto entrambi nel sonicatore per 5 minuti, fino a completa dissoluzoine. Poi ho travasato il sale metallico nella vial con il legante, sigillato il tutto e posto in stufa a 160°C per 24 h.",,,,,"3,5-diamino-4,4’-bipyrazole",213.0,,,1.0
233,"3,5-diamino-4,4'-bipyrazole",Bipyrazole,"3,5-diamino-4,4’-bipyrazole",Cu,Cu(NO3)2*3H2O,DAPY28,DMF/H2O,,100,72,35,"12/09/2025  14,00",2025-09-12,,,0.24,,39.40032,,,,N.D.,,,,,,,,1.0,,MOFs,0.24,57.984,14  ml/6 ml,14  ml/6 ml,"Pesato il sale metallico e messo in una vial con 8 ml di DMF, mentre il legante è stato posto su una vial per la reazione solvotermica ed aggiunti 8 ml di DMF e 4 ml di H2O; posto entrambi nel sonicatore per 5 minuti, fino a completa dissoluzoine. Poi ho travasato il sale metallico nella vial con il legante, sigillato il tutto e posto in stufa a 160°C per 24 h.",,,,,"3,5-diamino-4,4’-bipyrazole",220.0,,,1.0
234,"3,5-diamino-4,4'-bipyrazole",Bipyrazole,"3,5-diamino-4,4’-bipyrazole",Fe,Fe(NO3)3*9H2O,DAPY30,DMF,,120,24,15,45986.479166666664,2025-11-25,,,0.2,,32.8336,,,,N.D.,,,,,,,,1.0,,MOFs,0.1,40.4,10 ml,10 ml,"amorfo, nulla di buono",,,,,"3,5-diamino-4,4’-bipyrazole",240.0,,,1.0
235,"3,5-diamino-4,4'-bipyrazole",Bipyrazole,"3,5-diamino-4,4’-bipyrazole",Fe,FeCl3,DAPY31,DMF,,120,24,15,45986.479166666664,2025-11-25,,,0.2,,32.8336,,,,N.D.,,,,,,,,1.0,,MOFs,0.1,16.22,10 ml,10 ml,"amorfo, nulla di buono",,,,,"3,5-diamino-4,4’-bipyrazole",247.0,,,1.0
236,"3,5-diamino-4,4'-bipyrazole",Bipyrazole,BPz(NH2)2,Mn,MnCl2 · 4H2O,BPz36,,,100,24,15,"14/01/2025     11,00",2025-01-14,,,0.2,,32.833,,,,N.D.,,,,,,,,0.0,,MOFs,0.2,39.582,5ml/5ml,5ml/5ml,"Ho pesato il legante e posto all'interno della vial per la reazione solvotermale da 15 ml, aggiunto DMF/EtOH e messo nel sonicatore; nel frattempo ho pesato anche il metallo e solubilizzato sempre con 5 ml di DMF/EtOH. Una volta solubilizzato il metallo l'ho travasato nella vial contenente il legante. Ho messo il tutto in stufa a 100°C per 24h.",,,,,"3,3’-diamino-4,4’-bipyrazole",248.0,,,1.0
237,"3,5-diamino-4,4'-bipyrazole",Bipyrazole,BPz(NH2)2,Ni,Ni(OAc)2*4H2O,BPz11,ButOH,,130,48,15,"11/11/2024 16,30",2024-11-11,,,0.2,,32.833,,,,N.D.,,,,,,,,1.0,,MOFs,0.2,49.772,8 ml,8 ml,"Ho pesato il quantitativo esatto delle sostanza,ho disciolto il ligando con 4ml di ButOH in una piccola Vials nel sonicatore. Per quanto riguarda il composto metallico l'ho disciolto sempre in 4 ml di ButOH nella Vials termoresistente per la stufa, sempre nel sonicatore per 5 minuti. Una volta disiolto il ligando ho travasato il tutto all'interno della vials contenente il metallo. Ho posto tutto il stufa con tappo ben sigillato con teflon a 130°c per 48 ore.",,,,,"3,3’-diamino-4,4’-bipyrazole",73.0,,,1.0
238,"3,5-diamino-4,4'-bipyrazole",Bipyrazole,BPz(NH2)2,Ni,Ni(OAc)2*4H2O,BPz14,ButOH,,110,72,15,"15/11/2024  14,45",2024-11-15,,,0.2,,32.833,,,,N.D.,,,,,,,,1.0,,MOFs,0.2,49.772,8 ml,8 ml,"Ho pesato il quantitativo esatto delle sostanza,ho disciolto il ligando con 4ml di ButOH in una piccola Vial nel sonicatore. Per quanto riguarda il composto metallico l'ho disciolto sempre in 4 ml di ButOH nella Vial termoresistente per la stufa, sempre nel sonicatore per 5 minuti. Una volta disiolto il ligando ho travasato il tutto all'interno della vials contenente il metallo. Ho posto tutto il stufa con tappo ben sigillato con teflon a 110°c per 72 ore.",,,,,"3,3’-diamino-4,4’-bipyrazole",94.0,,,1.0
239,"3,5-diamino-4,4'-bipyrazole",Bipyrazole,BPz(NH2)2,Ni,Ni(OAc)2*4H2O,BPz17,DMF,,120,3,50,"15/11/2024  11,00",2024-11-15,,,0.5,,32.833,,,,N.D.,,,,,,,,1.0,,MOFs,0.5,49.772,"7,5 ml","7,5 ml","In una beuta da 50 mL dotata di un condensatore a riflusso,  3,3’-diamino-4,4’-bipyrazole  è stato sciolto in DMF . Dopo 10 min di agitazione, a questa soluzione è stato aggiunto acetato di nichel . La miscela di reazione è stata mantenuta sotto agitazione a 120°C per 3 h e successivamente raffreddata lentamente a temperatura ambiente.",,,,,"3,3’-diamino-4,4’-bipyrazole",115.0,,,1.0
240,"3,5-diamino-4,4'-bipyrazole",Bipyrazole,BPz(NH2)2,Ni,Ni(OAc)2*4H2O,BPz2,DMF,,120,24,15,"4/11/2024 16,35",2024-11-04,,,0.2,,32.833,,,,N.D.,,,,,,,,1.0,,MOFs,0.2,49.772,8 ml,8 ml,"Ho pesato il quantitativo esatto delle sostanza,ho disciolto il ligando con 4ml di DMF in una piccola Vials nel sonicatore. Per quanto riguarda il composto metallico l'ho disciolto sempre in 4 ml di DMF nella Vials termoresistente per la stufa, sempre nel sonicatore per 5 minuti. Una volta disiolto il ligando ho travasato il tutto all'interno della vials contenente il metallo. Ho posto tutto in stufa con tappo ben sigillato con teflon a 120°c per 24 ore.",,,,,"3,3’-diamino-4,4’-bipyrazole",11.0,,,1.0
241,"3,5-diamino-4,4'-bipyrazole",Bipyrazole,BPz(NH2)2,Ni,Ni(OAc)2*4H2O,BPz20,DMF,,T.a.,24,20,"18/11/2024   16,00",2024-11-18,,,0.2,,32.833,,,,N.D.,,,,,,,,1.0,,MOFs,0.2,49.772,8 ml,8 ml,"Ho pesato il ligando e posto su una vial con tappo di plastica da 20ml, ho aggiunto 4 ml di DMF e posto il tutto nel sonicatore a caldo per 10 minuti; nel mentre ho pesato il sale metallico ed anchesso posto in una vial da 20 ml ed aggiunto 4 ml di DMF e posto nel sonicatore a caldo per 10 minuti. Trascorsi i 10 minuti ho travasato il contenuto della vial contenente il ligando in quella contenente il metallo, ho posto il tutto in agitazione magnetica a temperatura ambiente per 24h.",,,,,"3,3’-diamino-4,4’-bipyrazole",136.0,,,1.0
242,"3,5-diamino-4,4'-bipyrazole",Bipyrazole,BPz(NH2)2,Ni,Ni(OAc)2*4H2O,BPz23,EtOH,,70,72,15,"29/11/2024  15,30",2024-11-29,,,0.2,,32.833,,,,N.D.,,,,,,,,1.0,,MOFs,0.2,49.772,10 ml,10 ml,"Ho pesato il ligando e posto su una vial con tappo di plastica da 20ml, ho aggiunto 5 ml di EtOH e posto il tutto nel sonicatore a caldo per 10 minuti; nel mentre ho pesato il sale metallico ed anchesso posto in una vial da 20 ml ed aggiunto 5 ml di EtOH e posto nel sonicatore a caldo per 10 minuti. Trascorsi i 10 minuti ho travasato il contenuto della vial contenente il ligando in quella contenente il metallo, ho posto il tutto in stufa a 70°C sempre dentro la vial con tappo di plastica.",,,,,"3,3’-diamino-4,4’-bipyrazole",157.0,,,1.0
243,"3,5-diamino-4,4'-bipyrazole",Bipyrazole,BPz(NH2)2,Ni,Ni(NO3)2*6H2O,BPz25,Mesitilene,,T.a.,24,20,"02/12/2024  10,30",2024-12-02,,,0.2,,32.833,,,,N.D.,,,,,,,,1.0,,MOFs,0.2,58.162,8 ml,2 ml,"Ho pesato il legante e solubilizzato con 5 ml di metanolo ed aggiunti 2 ml di mesitilene all'interno di una vial con tappo di plastica e posta nel sonicatore; nel mentre ho pesato il sale metallico e solubilizzato con 3 ml di metanolo e messo in una vial da 20 ml con tappo si plastica, poi solubilizzato nel sonicatore. Una volta solubilizzato il legante(10min) l'ho travasato nella vial contenente lo ione metallico, poi posto tutto sotto agitazione a temperatura ambiente su una piastra magnetica. Nessun precipitato.",,,,,"3,3’-diamino-4,4’-bipyrazole",171.0,,,1.0
244,"3,5-diamino-4,4'-bipyrazole",Bipyrazole,BPz(NH2)2,Ni,Ni(NO3)2*6H2O,BPz30,DMF,,160,24,15,"9/12/2024  14,45",2024-12-09,,,0.2,,32.833,,,,N.D.,,,,,,,,1.0,,MOFs,0.2,58.162,10 ml,10 ml,"Ho pesato il legante, messo nella vial resistente alla pressione per la solvotermal ed aggiunti 7 ml di DMF, posta nel sonicatore per 30 minuti fino a completa solubilizazione; nel mentre ho pesato il metallo e messo nella vial con tappo di plastica e solubilizzato con 3 ml di DMF, messo nel sonicatore per 5 minuti. Una volta solubilizzato il legante ho travasato il metallo nella vial da mettere in stufa. Ho posto il tutto in stufa a 160°C.",,,,,"3,3’-diamino-4,4’-bipyrazole",206.0,,,1.0
245,"3,5-diamino-4,4'-bipyrazole",Bipyrazole,BPz(NH2)2,Ni,Ni(NO3)2*6H2O,BPz31,DMF,,120,24,15,"9/12/2024  14,45",2024-12-09,,,0.2,,32.833,,,,N.D.,,,,,,,,1.0,,MOFs,0.2,58.162,10 ml,10 ml,"Ho pesato il legante, messo nella vial resistente alla pressione per la solvotermal ed aggiunti 7 ml di DMF, posta nel sonicatore per 30 minuti fino a completa solubilizazione; nel mentre ho pesato il metallo e messo nella vial con tappo di plastica e solubilizzato con 3 ml di DMF, messo nel sonicatore per 5 minuti. Una volta solubilizzato il legante ho travasato il metallo nella vial da mettere in stufa. Ho posto il tutto in stufa a 120°C.",,,,,"3,3’-diamino-4,4’-bipyrazole",213.0,,,1.0
246,"3,5-diamino-4,4'-bipyrazole",Bipyrazole,BPz(NH2)2,Ni,Ni(NO3)2*6H2O,BPz32,DMF,,65,96,20,"11/12/2024   12,00",2024-12-11,,,0.2,,32.833,,,,N.D.,,,,,,,,1.0,,MOFs,0.2,58.162,10 ml,10 ml,"Ho pesato il legante e messo in una vial con tappo di plastica da 20ml ed aggiunto 7 ml di DMF; nel mentre ho pesato il sale metallico e posto in un'altra vial con tappo di plastica ed aggiunto 3 ml di DMF. Ho messo entrambe le vial nel sonicatore per solubilizzarle al meglio, dopo circa 30 minuti ho travasato il contenuto della vial contenete il metallo in quella del legante. Il tutto l'ho messo in stufa a 65°C per 24 ore. Nessun precipitato.",,,,,"3,3’-diamino-4,4’-bipyrazole",220.0,,,1.0
247,"3,5-diamino-4,4'-bipyrazole",Bipyrazole,BPz(NH2)2,Ni,Ni(OAc)2*4H2O,BPz5,DMF,,110,48,15,"6/11/2024 16,30",2024-11-06,,,0.2,,32.833,,,,N.D.,,,,,,,,1.0,,MOFs,0.2,49.772,8 ml,8 ml,"Ho pesato il quantitativo esatto delle sostanza,ho disciolto il ligando con 4ml di DMF in una piccola Vials nel sonicatore. Per quanto riguarda il composto metallico l'ho disciolto sempre in 4 ml di DMF nella Vials termoresistente per la stufa, sempre nel sonicatore per 5 minuti. Una volta disiolto il ligando ho travasato il tutto all'interno della vials contenente il metallo. Ho posto tutto il stufa con tappo ben sigillato con teflon a 110°c per 48 ore.",,,,,"3,3’-diamino-4,4’-bipyrazole",31.0,,,1.0
248,"3,5-diamino-4,4'-bipyrazole",Bipyrazole,BPz(NH2)2,Ni,Ni(OAc)2*4H2O,BPz8,DMF/H2O,,120,24,15,"11/11/2024 16,00",2024-11-11,,,0.2,,32.833,,,,N.D.,,,,,,,,1.0,,MOFs,0.2,49.772,"6,7/1,3 ml","6,7/1,3 ml","Ho pesato il quantitativo esatto delle sostanza,ho disciolto il ligando con 4ml di DMF/H2O in una piccola Vials nel sonicatore. Per quanto riguarda il composto metallico l'ho disciolto sempre in 4 ml di DMF/H2O nella Vials termoresistente per la stufa, sempre nel sonicatore per 5 minuti. Una volta disiolto il ligando ho travasato il tutto all'interno della vials contenente il metallo. Ho posto tutto il stufa con tappo ben sigillato con teflon a 120°c per 24 ore. Nessun precipitato",,,,,"3,3’-diamino-4,4’-bipyrazole",52.0,,,1.0
249,"3,5-diamino-4,4'-bipyrazole",Bipyrazole,"3,5-diamino-4,4’-bipyrazole",Ni,Ni(NO3)2*6H2O,DAPY25,DMF/H2O,,160,24,35,"11/09/25  11,00",2025-09-11,,,0.24,,39.40032,,,,N.D.,,,,,,,,1.0,,MOFs,0.13,37.8053,16  ml/4 ml,16  ml/4 ml,"Pesato il sale metallico e messo in una vial con 8 ml di DMF, mentre il legante è stato posto su una vial per la reazione solvotermica ed aggiunti 8 ml di DMF e 4 ml di H2O; posto entrambi nel sonicatore per 5 minuti, fino a completa dissoluzoine. Poi ho travasato il sale metallico nella vial con il legante, sigillato il tutto e posto in stufa a 160°C per 24 h.",,,,,"3,5-diamino-4,4’-bipyrazole",199.0,,,1.0
250,"3,5-diamino-4,4'-bipyrazole",Bipyrazole,"3,5-diamino-4,4’-bipyrazole",Ni,Ni(OAc)2*4H2O,DAPY5,DMF,,140,24,15,"19/03/25   15,45",2025-03-19,,,0.2,,32.833,,,,N.D.,,,,,,,,1.0,,MOFs,0.2,49.772,10 ml,10 ml,,,,,,"3,5-diamino-4,4’-bipyrazole",34.0,,,1.0
251,"3,5-diamino-4,4'-bipyrazole",Bipyrazole,"3,5-diamino-4,4’-bipyrazole",Ni,Ni(OAc)2*4H2O,DAPY6,DMF,,T.A.,72,50,45737,2025-03-21,,,0.2,,32.833,,,,N.D.,,,,,,,,1.0,,MOFs,0.2,49.772,10 ml,10 ml,,,,,,"3,5-diamino-4,4’-bipyrazole",40.0,,,1.0
252,"3,5-diamino-4,4'-bipyrazole",Bipyrazole,"3,5-diamino-4,4’-bipyrazole",Ni,Ni(NO3)2*6H2O,DAPY7,DMF,,85,72,20,45737,2025-03-21,,,0.2,,32.833,,,,N.D.,,,,,,,,1.0,,MOFs,0.2,58.162,10 ml,10 ml,,,,,,"3,5-diamino-4,4’-bipyrazole",46.0,,,1.0
253,"3,5-diamino-4,4'-bipyrazole",Bipyrazole,"3,5-diamino-4,4’-bipyrazole",Zn,Zn(NO3)2*6H2O,DAPY26,DMF/H2O,,160,24,35,"11/09/25  11,00",2025-09-11,,,0.24,,39.40032,,,,N.D.,,,,,,,,1.0,,MOFs,0.13,38.6737,16  ml/4 ml,16  ml/4 ml,"Pesato il sale metallico e messo in una vial con 8 ml di DMF, mentre il legante è stato posto su una vial per la reazione solvotermica ed aggiunti 8 ml di DMF e 4 ml di H2O; posto entrambi nel sonicatore per 5 minuti, fino a completa dissoluzoine. Poi ho travasato il sale metallico nella vial con il legante, sigillato il tutto e posto in stufa a 160°C per 24 h.",,,,,"3,5-diamino-4,4’-bipyrazole",206.0,,,1.0
254,"3,5-diamino-4,4'-bipyrazole",Bipyrazole,"3,5-diamino-4,4’-bipyrazole",Zn,Zn(OAc)2*2H2O,MixeDAPY,DMF/H2O,,160,72,20,"16/02/2026  19,00",2026-02-16,,,0.2,,32.8336,,,,Da valutare,,,,,,,,1.0,,MOFs,0.2,58.208,0.2,13 ml/ 2 ml,,fatto,fatto,,,"3,5-diamino-4,4’-bipyrazole",269.0,,,1.0
255,"3,5-diamino-4,4'-bipyrazole",Bipyrazole,"3,5-diamino-4,4’-bipyrazole",Zn,Zn(NO3)2*6H2O,MixeDAPY2,DMF/H2O,,160,72,20,"16/02/2026  19,00",2026-02-16,,,0.2,,32.8336,,,,Da valutare,,,,,,,,1.0,,MOFs,0.2,58.208,0.2,13 ml/ 2 ml,,fatto,fatto,,,"3,5-diamino-4,4’-bipyrazole",276.0,,,1.0
256,"3,5-DiMePz-4-COOH",Pyrazole carbossilati,"3,5-DiMePz-4-COOH",Cu,Cu(OAc)2*H2O,DMPC1,H2O,,RT,48,20,"14/11/25   12,00",2025-11-14,,,0.2,,28.028,,,,Promettente,,,,,,,,1.0,,MOFs,0.1,18.164,,,,buono discreti picchi e sharpe,Molto buono,Degradazione 350°C; residuo 17% circa,,"3,5-Dimethyl-pyrazole-4-carboxy",4.0,,,2.0
257,"3,5-DiMePz-4-COOH",Pyrazole carbossilati,"3,5-DiMePz-4-COOH",Cu,Cu(OAc)2*H2O,"DMPC1,2",H2O,,RT,72,pallone da 100 ml,"28/11/25   12,30",2025-11-28,,,1.0,,140.14,,,,Da valutare,,,,,,,,1.0,,MOFs,0.5,90.82,,,COMPOSTO GIA PRESENTE IN LETTERATURA,,Come DMPC1,,,"3,5-Dimethyl-pyrazole-4-carboxy",34.0,,,1.0
258,"3,5-DiMePz-4-COOH",Pyrazole carbossilati,"3,5-DiMePz-4-COOH",Cu,Cu(OAc)2*H2O,DMPC2,EtOH,,RT,48,20,"14/11/25   12,00",2025-11-14,,,0.2,,28.028,,,,Promettente,,,,,,,,1.0,,MOFs,0.1,18.164,,,,buono discreti picchi e sharpe,"non sharpe,meglio sintesi sopra",,,"3,5-Dimethyl-pyrazole-4-carboxy",12.0,,,2.0
259,"3,5-DiMePz-4-COOH",Pyrazole carbossilati,"3,5-DiMePz-4-COOH",Zn,Zn(OAc)2*2H2O,DMPC3,H2O,,RT,48,20,"14/11/25   12,00",2025-11-14,,,0.2,,28.028,,,,Da valutare,,,,,,,,1.0,,MOFs,0.1,21.95,,,,non molto buono,non fatto,,,"3,5-Dimethyl-pyrazole-4-carboxy",19.0,,,1.0
260,"3,5-DiMePz-4-COOH",Pyrazole carbossilati,"3,5-DiMePz-4-COOH",Zn,Zn(OAc)2*2H2O,DMPC4,EtOH,,RT,48,20,"14/11/25   12,00",2025-11-14,,,0.2,,28.028,,,,Promettente,,,,,,,,1.0,,MOFs,0.1,21.95,,,,buono discreti picchi e sharpe,Molto buono,"più stabilità termica del DMPC1, circa 400°C",,"3,5-Dimethyl-pyrazole-4-carboxy",26.0,,,2.0
261,"3,5-DiMePz-4-COOH",Pyrazole carbossilati,"3,5-DiMePz-4-COOH",Zn,Zn(OAc)2*2H2O,"DMPC4,2",EtOH,,RT,72,pallone da 100 ml,"28/11/25   12,30",2025-11-28,,,1.0,,140.14,,,,Da valutare,,,,,,,,1.0,,MOFs,0.5,109.75,,,COMPOSTO GIA PRESENTE IN LETTERATURA,,Come DMPC4,,,"3,5-Dimethyl-pyrazole-4-carboxy",41.0,,,1.0
262,"3,5-DiMePz-4-COOH",Pyrazole carbossilati,"3,5-DiMePz-4-COOH",Zr,ZrCl4,MePzDC10,MeOH,,110,72,15,"23/05/2025  16,00",2025-05-23,,,0.15,,21.021,,,,N.D.,,,,,,,,1.0,,MOFs,0.15,34.956,10 ml,10 ml,"Ho pesato il legante e messo nella vial da 15 ml per la reazione solvotermal, aggiunto 5 ml di MeOH e posto nel sonicatore; nel mentre ho pesato il sale metallico e messo in una vial con tappo di plastica, ho aggiunto 5 ml di MeOh e messo nel sonicatore. Una volta ottenuta una soluzione limpida ho travasato tutto nella vial da 15 ml e posta in stufa a 110°C per 24h.
Dopo 5 ore soluzione ancora limpida senza nessun precipitato, dopo 24 ore si è iniziato ad intravedere un precipitato, lascio 48h, XRD molto buono, da riprovare in maggior quantità e vedere riproducibilità.",,,,,PzDC,72.0,,,1.0
263,"3,5-DiMePz-4-COOH",Pyrazole carbossilati,"3,5-DiMePz-4-COOH",Zr,ZrCl4,MePzDC13,MeOH,,110,94,35,"30/05/2025  12,00",2025-05-30,,,0.3,,42.042,,,,N.D.,,,,,,,,1.0,,MOFs,0.3,69.912,20 ml,20 ml,"Ho pesato il legante e messo nella vial da 35 ml per la reazione solvotermal, aggiunto 12  ml di MeOH e posto nel sonicatore; nel mentre ho pesato il sale metallico e messo in una vial con tappo di plastica, ho aggiunto 8 ml di MeOh e messo nel sonicatore. Una volta ottenuta una soluzione limpida ho travasato tutto nella vial da 15 ml e posta in stufa a 110°C.",,,,,PzDC,95.0,,,1.0
264,"3,5-DiMePz-4-COOH",Pyrazole carbossilati,"3,5-DiMePz-4-COOH",Zr,ZrCl4,MePzDC16,MeOH,,100,,35,"10/06/2025  12,00",2025-06-10,,,0.3,,42.042,,,,N.D.,,,,,,,,0.0,,MOFs,0.3,69.912,20 ml,20 ml,"Ho pesato il legante e messo nella vial da 35 ml per la reazione solvotermal, aggiunto 12  ml di MeOH e posto nel sonicatore; nel mentre ho pesato il sale metallico e messo in una vial con tappo di plastica, ho aggiunto 8 ml di MeOH e messo nel sonicatore. Una volta ottenuta una soluzione limpida ho travasato tutto nella vial da 15 ml e posta in stufa a 100°C.",,,,,PzDC,119.0,,,1.0
265,"3,5-DiMePz-4-COOH",Pyrazole carbossilati,"3,5-DiMePz-4-COOH",Zr,ZrCl4,MePzDC4,MeOH,,110,,15,"19/05/2025  10,30",2025-05-19,,,0.15,,21.021,,,,N.D.,,,,,,,,0.0,,MOFs,0.15,34.956,10 microL,210 microL,"Non ho ottenuto precipitato nelle prime 48h, quindi provo ad aggiungere Et3N (1 ml) e rimettere in stufa per altre 24h",,,,,PzDC,27.0,,,1.0
266,"3,5-DiMePz-4-COOH",Pyrazole carbossilati,"3,5-DiMePz-4-COOH",Zr,ZrCl4,MePzDC6,MeOH,,110,48,15,"19/05/2025  10,30",2025-05-19,,,0.15,,21.021,,,,N.D.,,,,,,,,1.0,,MOFs,0.15,34.956,10 ml,10 ml,"Ho pesato il legante e messo nella vial da 15 ml per la reazione solvotermal, aggiunto 5 ml di MeOH e posto nel sonicatore; nel mentre ho pesato il sale metallico e messo in una vial con tappo di plastica, ho aggiunto 5 ml di MeOh e messo nel sonicatore. Una volta ottenuta una soluzione limpida ho travasato tutto nella vial da 15 ml e posta in stufa a 110°C per 24h.
Dopo 5 ore soluzione ancora limpida senza nessun precipitato, dopo 24 ore si è iniziato ad intravedere un precipitato, lascio 48h, XRD molto buono, da riprovare in maggior quantità e vedere riproducibilità.",,,,,PzDC,40.0,,,1.0
267,"3,5-DiMePz-4-COOH",Pyrazole carbossilati,"3,5-DiMePz-4-COOH",Zr,Zr(OCH3)4,MW0,MetOH,,120,30 min,,,,,,,,24.0,,,,N.D.,,,,,,,,1.0,,MOFs,,18,100 microL,20 microL,"Pesato il tutto e posto nella vial spessa del microonde, aggiunto acido acetico ed il DMF; sonicato fino a completa dissoluzione e poi sigillato e messo nel microonde. Poca quantità di precipitato, XDR identico a quello dell' Zr(OCH3)4, quindi non si è formato nulla,",,,,,Microwave,3.0,,,1.0
268,"3,5-DiMePz-4-COOH",Pyrazole carbossilati,"3,5-DiMePz-4-COOH",Zr,Zr(OCH3)4,MW1,MeOH,,120,2 ore,,,,,,0.2,,25.222,,,,N.D.,,,,,,,,1.0,,MOFs,0.1,21.636,"0,50 ml","0,50 ml","Pesato il tutto e posto nella vial spessa del microonde, aggiunto acido acetico e Metanolo e DMF; sonicato fino a completa dissoluzione e poi sigillato e messo nel microonde.",,,,,Microwave,10.0,,,1.0
269,"3,5-DiMePz-4-COOH",Pyrazole carbossilati,"3,5-DiMePz-4-COOH",Zr,ZrCl4,ZrDMPC,H2O,,RT,72,pallone da 100 ml,"28/11/25   12,30",2025-11-28,,,1.0,,140.14,,,,Da valutare,,,,,,,,1.0,,MOFs,0.5,90.82,,,COMPOSTO GIA PRESENTE IN LETTERATURA,,Come DMPC1,,,"3,5-Dimethyl-pyrazole-4-carboxy",51.0,,,1.0
270,"4-Amino-4H-1,2,4-triazole",Triazole,"4-Amino-4H-1,2,4-triazole",Cu,Cu(OAc)2*H2O,4Am1,EtOH,,T.A.,24,20 ml con tappo di plastica,45608.479166666664,2024-11-12,,,1.0,,84.08,,,,N.D.,,,,,,,,1.0,,MOFs,2,363.28,20 ml,20 ml,"Peso separatamente i vari composti, in una beuta pongo lo ione metallico e lo porto ad agitazione su piastra a temperatura 40°C con 10 ml di EtOH. In un'altra beuta pongo l'altro composto ed aggiungo 10 ml di EtOH, lascio in agitazione su piastra a tempertatura 40°C. Dopo circa 10 minuti aggiungo la soluzione contenente il ligando in quella dello ione metallico e lascio reagire per 24h a temperatura ambiente. Precipitato di colore blu chiaro(simile all'HKUST), dopo lavaggio con etanolo, lascio asciugare in stufa a 80°C per poi porlo in un eppendorf.",,,,,"4-Amino-4H-1,2,4-triazole",5.0,,,1.0
