Repository: marcofrancucci25-cloud/mof-synthesis-app

# MOF Synthesis Assistant v9.2

Interactive Streamlit application for literature-aware MOF synthesis prediction and condition prioritization.

## New in v9.2

- ligand input by name, abbreviation, CAS number, molecular formula or SMILES;
- robust resolver chain: local RDKit → MOF aliases → NCI Cactus → PubChem;
- corrected PubChem properties (`SMILES` and `ConnectivitySMILES`);
- RDKit validation and molecular descriptors;
- explicit warning for ambiguous formula-only queries;
- metal precursor formula, counterion, oxidation state and hydration fields;
- predictive, knowledge, applicability-domain and optimizer modules.

File: Dataset_Sintesi_Unificato_aggiornato.csv (part 5 of 6)
ID,Legante standard,Famiglia,Legante originale,Metallo,Sale metallico,Campione,Solvente,Co-linker/Additivo,Temperatura,Tempo ore,Vial/Beuta ml,Data raw,Data ISO,MM legante,MM sale,mmol legante,mmol sale,mg legante,mg sale,Rapporto L/M,Procedura sintetica,Stato XRD,Esito/Osservazioni,IR file,XRD file,TGA file,BET,Riferimento cartella,Tag,Duplicati potenziali,Note,Sorgente_Database,mmol metallo,mg metallo,Quantita additivo,Volume solvente,Procedimento / note,IR,XRD,TGA,Caratterizzazioni presenti,Foglio origine,Riga origine,Inserito il,Note future,Esito_ML
271,"4-Amino-4H-1,2,4-triazole",Triazole,"4-Amino-4H-1,2,4-triazole",Cu,Cu(OAc)2*H2O,4Am5,DMF,,130,48,35,45621.520833333336,2024-11-25,,,0.5,,41.54,,,,N.D.,,,,,,,,1.0,,MOFs,0.5,90.82,,,"Ho pesato il ligando e posto in una vial da 20 ml ed aggiunto 15 ml di DMF, poi posta nel sonicatore per sulubilizzarlo; ho pesato lo ione metallico e posto all'interno della vial resistente alla temperatura da 35 ml ed aggiunto 15 ml di DMF. Una volta solubilizzato tutto, ho versato il contenuto della vial con il ligando all'interno di quella con il metallo. Ho posto tutto in stufa a 130°C per 72 ore. Ho notato la formazione del precipitato già dopo 24h. Precipitato bluastro, lavo con DMF e poi con acetone.",,,,,"4-Amino-4H-1,2,4-triazole",33.0,,,1.0
272,"4-Amino-4H-1,2,4-triazole",Triazole,"4-Amino-4H-1,2,4-triazole",Cu,Cu(OAc)2*H2O,4Am7,DMF,,T.A.,48,20,"26/11/2024  15,00",2024-11-26,,,0.5,,41.54,,,,N.D.,,,,,,,,1.0,,MOFs,1,181.64,,,"Ho pesato il ligando e posto in una vial da 20 ml ed aggiunto 6 ml di DMF, poi posta nel sonicatore per sulubilizzarlo; ho pesato lo ione metallico e posto all'interno di un'altra vial con tappo di plastica e solubilizzato con 10 ml di DMF. Una volta solubilizzato tutto, ho versato il contenuto della vial con il ligando all'interno di quella con il metallo. Ho posto tutto a temperatura ambiente per 24h. Pochissimo precipitato , solo per fare l'IR.",,,,,"4-Amino-4H-1,2,4-triazole",47.0,,,1.0
273,"4-Amino-4H-1,2,4-triazole",Triazole,"4-Amino-4H-1,2,4-triazole",Cu,Cu(OAc)2*H2O,4Am8,EtOH,,70,72,20 ml con tappo di plastica,"29/112024  16,00",,,,1.0,,84.08,,,,N.D.,,,,,,,,1.0,,MOFs,2,363.28,18 ml,18 ml,"Ho pesato il legante e solubilizzato con 9 ml di EtOH all'interno di una vial con tappo di plastica, nel mentre ho pesato il sale metallico e solubilizzato con 8 ml di EtOH e messo nella vial con tappo di plastica; ho posto entrambe le vial nel sonicatore per 5 minuti. Ho travasato il contenuto di quella contenente il legante all'interno dell'altra e posto tutto in stufa a 70°C.",,,,,"4-Amino-4H-1,2,4-triazole",54.0,,,1.0
274,"4-Amino-4H-1,2,4-triazole",Triazole,"4-Amino-4H-1,2,4-triazole",Zn,Zn(OAc)2*2H2O,4Am2,EtOH,,T.A.,24,20 ml con tappo di plastica,45608.479166666664,2024-11-12,,,1.0,,83.08,,,,N.D.,,,,,,,,1.0,,MOFs,1,219.5,20 ml,20 ml,"Peso separatamente i vari composti, in una beuta pongo lo ione metallico e lo porto ad agitazione su piastra a temperatura 40°C con 10 ml di EtOH. In un'altra beuta pongo l'altro composto ed aggiungo 10 ml di EtOH, lascio in agitazione su piastra a tempertatura 40°C. Dopo circa 10 minuti aggiungo la soluzione contenente il ligando in quella dello ione metallico e lascio reagire per 24h a temperatura ambiente.Non si riscontra nessun precipitato dopo 24h di reazione. Lascio evaporare le acque madri per vedere se si sia formato un composto solubile in EtOH, non è cristallizzato nulla.",,,,,"4-Amino-4H-1,2,4-triazole",12.0,,,1.0
275,"4-Amino-4H-1,2,4-triazole",Triazole,"4-Amino-4H-1,2,4-triazole",Zn,Zn(NO3)2 *6H2O,4Am3,DMF,BTC,160,75,100,"15/11/2024  12,45",2024-11-15,,,0.5,,41.54,,,,N.D.,,,,,,,,2.0,,MOFs,0.5,139.73,0.31,0.48,"Ho pesato i due linker e posti in una vials da 20 ml e discioliti con 18 ml di DMF e posti all'interno del sonicatore per farli solubilizzare per 10 minuti; nel mentre lo ione metallico posto nella vials per la solvotermica da 100ml l'ho disciolto con 20 ml di  DMF e posto anchesso nel sonicatore per 5 minuti. Passato il predeterminato tempo ho travasato i due linker nella vial contenente lo ione metallico, ho messo del teflon nel tappo per sigillare meglio e poi posto in stufa a 160°C per 75h. Precipitato biancastro.",,,,,"4-Amino-4H-1,2,4-triazole",19.0,,,1.0
276,"4-Amino-4H-1,2,4-triazole",Triazole,"4-Amino-4H-1,2,4-triazole",Zn,Zn(NO3)2 *6H2O,4Am4,DMF,,160,75,35,"19/11/2024   16,15",2024-11-19,,,0.5,,41.54,,,,N.D.,,,,,,,,2.0,,MOFs,0.5,139.73,,,"Ho pesato il ligando e posto in una vial da 20 ml ed aggiunto 15 ml di DMF, poi posta nel sonicatore per sulubilizzarlo; ho pesato lo ione metallico e posto all'interno della vial resistente alla temperatura da 35 ml ed aggiunto 15 ml di DMF. Una volta solubilizzato tutto, ho versato il contenuto della vial con il ligando all'interno di quella con il metallo. Ho posto tutto in stufa a 160°C per 75 ore. Precipitato biancastro. Spettro IR identifica che sono rimasti solo ossidi, non si è formato nulla. Buttato via.",,,,,"4-Amino-4H-1,2,4-triazole",26.0,,,1.0
277,"4-Amino-4H-1,2,4-triazole",Triazole,"4-Amino-4H-1,2,4-triazole",Zn,Zn(NO3)2 *6H2O,4Am6,DMF,,T.A.,48,50,45621.520833333336,2024-11-25,,,0.5,,41.54,,,,N.D.,,,,,,,,1.0,,MOFs,0.5,139.73,,,"Ho pesato il ligando e posto in una vial da 20 ml ed aggiunto 15 ml di DMF, poi posta nel sonicatore per sulubilizzarlo; ho pesato lo ione metallico e posto all'interno della beuta da 50 ml ed aggiunto 15 ml di DMF. Una volta solubilizzato tutto, ho versato il contenuto della vial con il ligando all'interno di quella con il metallo. Ho posto sotto agitazione a temperatura ambiente per 72h. Nessun precupitato formatosi, soluzione rimasta limpida.",,,,,"4-Amino-4H-1,2,4-triazole",40.0,,,1.0
278,"4-Amino-4H-1,2,4-triazole",Triazole,"4-Amino-4H-1,2,4-triazole",Zn,Zn(OAc)2*2H2O,4Am9,EtOH,,70,72,20 ml con tappo di plastica,"29/112024  16,00",,,,1.0,,83.08,,,,N.D.,,,,,,,,1.0,,MOFs,2,439,18 ml,18 ml,"Ho pesato il legante e solubilizzato con 9 ml di EtOH all'interno di una vial con tappo di plastica, nel mentre ho pesato il sale metallico e solubilizzato con 8 ml di EtOH e messo nella vial con tappo di plastica; ho posto entrambe le vial nel sonicatore per 5 minuti. Ho travasato il contenuto di quella contenente il legante all'interno dell'altra e posto tutto in stufa a 70°C.",,,,,"4-Amino-4H-1,2,4-triazole",61.0,,,1.0
279,5-MePz-4-COOH,Pyrazole carbossilati,5-MePz-4-COOH,Zn,Zn(NO3)2*6H2O,MePzDC1,DMF,,120,24,15,"29/04/25   17,30",2025-04-29,,,0.2,,25.222,,,,N.D.,,,,,,,,1.0,,MOFs,0.2,59.498,10 ml,10 ml,"XRD buono, ma utilizziamo metodo di sintesi di letizia",,,,,PzDC,9.0,,,1.0
280,5-MePz-4-COOH,Pyrazole carbossilati,5-MePz-4-COOH,Zr,ZrCl4,MePzDC0,DMF,,120,24,15,"29/04/25   17,30",2025-04-29,,,0.2,,25.222,,,,N.D.,,,,,,,,1.0,,MOFs,0.2,46.608,10 ml,10 ml,XRD pessimo da migliorare le condizioni,,,,,PzDC,3.0,,,1.0
281,5-MePz-4-COOH,Pyrazole carbossilati,5-MePz-4-COOH,Zr,ZrCl4,MePzDC17,DMF,Benzoic acid,120,24-48,15,"11/06/2025   16,30",2025-06-11,,,0.15,,18.9165,,,,N.D.,,,,,,,,1.0,,MOFs,0.15,34.956,,10 ml,Nessun precipitato,,,,,PzDC,128.0,,,1.0
282,5-MePz-4-COOH,Pyrazole carbossilati,5-MePz-4-COOH,Zr,ZrCl4,MePzDC18,DMF,HCl 37%,120,72,20,"07/07/2025  13,30",2025-07-07,,,0.15,,18.9165,,,,N.D.,,,,,,,,1.0,,MOFs,0.15,34.956,,160 microL,"Ho pesato il legante e messo in una vial solvotermica da 20 ml, ho aggiunto 5 ml di DMF e 90 microL di HCl 37%, poi posto nel sonicatore; nel contempo ho pesato il metallo, messo in una vial, aggiunti 5 ml di DMF e 90 microL di HCl 37% e messo nel sonicatore fino a completa dissoluzione. Una volta solubilizzato tutto, ho travasato il metallo nella vial solvotermica e poi posto in stufa a 120°C.",,,,,PzDC,135.0,,,1.0
283,BDC,Carbossilati aromatici,BDC,Cu,Cu(OAc)2*H2O,Cp0,EtOH,Pz,T.A.,24,20,,,,,0.5,,83.0,,,,N.D.,,,,,,,,5.0,,MOFs,1,68.07,2,"17,5 ml","Peso separatamente i vari composti, in una beuta pongo lo ione metallico e lo porto ad agitazione su piastra a temperatura ambiente con 7ml di EtOH. In un'altra beuta pongo gli altri due composti ed aggiungo 7ml di EtOH, lascio in agitazione su piastra a tempertatura ambiente. Dopo circa 30 minuti aggiungo la soluzione contenente i ligandi in quella dello ione metallico per sciacquare utilizzo 3,5ml di EtOh e lascio reagire per 24h.",,,,,Cu(OAc)2+BDC+Pz,5.0,,,1.0
284,BDC,Carbossilati aromatici,BDC,Cu,Cu(OAc)2*H2O,Cp1,EtOH,4-BrPz,T.A.,24,20,,,,,0.5,,83.0,,,,N.D.,,,,,,,,5.0,,MOFs,1,146.97,2,"17,5 ml","Peso separatamente i vari composti, in una beuta pongo lo ione metallico e lo porto ad agitazione su piastra a temperatura ambiente con 7ml di EtOH. In un'altra beuta pongo gli altri due composti ed aggiungo 7ml di EtOH, lascio in agitazione su piastra a tempertatura ambiente. Dopo circa 30 minuti aggiungo la soluzione contenente i ligandi in quella dello ione metallico per sciacquare utilizzo 3,5ml di EtOh e lascio reagire per 24h.",,,,,Cu(OAc)2+BDC+Pz,12.0,,,1.0
285,BDC,Carbossilati aromatici,BDC,Cu,Cu(OAc)2*H2O,Cp2,EtOH,"3,5-dimetilPz",T.A.,24,20,,,,,0.5,,83.0,,,,N.D.,,,,,,,,5.0,,MOFs,1,96.13,2,"17,5 ml","Peso separatamente i vari composti, in una beuta pongo lo ione metallico e lo porto ad agitazione su piastra a temperatura ambiente con 7ml di EtOH. In un'altra beuta pongo gli altri due composti ed aggiungo 7ml di EtOH, lascio in agitazione su piastra a tempertatura ambiente. Dopo circa 30 minuti aggiungo la soluzione contenente i ligandi in quella dello ione metallico per sciacquare utilizzo 3,5ml di EtOh e lascio reagire per 24h.",,,,,Cu(OAc)2+BDC+Pz,19.0,,,1.0
286,BDC,Carbossilati aromatici,BDC,Cu,Cu(OAc)2*H2O,Cp3,EtOH,4-ClPz,T.A.,24,20,,,,,0.5,,83.0,,,,N.D.,,,,,,,,5.0,,MOFs,1,102.52,2,"17,5 ml","Peso separatamente i vari composti, in una beuta pongo lo ione metallico e lo porto ad agitazione su piastra a temperatura ambiente con 7ml di EtOH. In un'altra beuta pongo gli altri due composti ed aggiungo 7ml di EtOH, lascio in agitazione su piastra a tempertatura ambiente. Dopo circa 30 minuti aggiungo la soluzione contenente i ligandi in quella dello ione metallico e lascio reagire per 24h",,,,,Cu(OAc)2+BDC+Pz,26.0,,,1.0
287,BDC,Carbossilati aromatici,BDC,Cu,Cu(OAc)2*H2O,Cp4,EtOH,Pz,T.A.,24,20,"02/12/2024 16,15",2024-12-02,,,0.5,,83.0,,,,N.D.,,,,,,,,5.0,,MOFs,1,68.07,1,"17,5 ml","Peso separatamente i vari composti, in una beuta pongo lo ione metallico e lo porto ad agitazione su piastra a temperatura ambiente con 7ml di EtOH. In un'altra beuta pongo gli altri due composti ed aggiungo 7 ml di EtOH, lascio in agitazione su piastra a tempertatura ambiente. Dopo circa 30 minuti aggiungo la soluzione contenente i ligandi in quella dello ione metallico, lavando la vial con 3,5 ml di EtOH e lascio reagire per 24h. Spettro IR molto simile al campione 1.",,,,,Cu(OAc)2+BDC+Pz,33.0,,,1.0
288,BDC,Carbossilati aromatici,BDC,Cu,Cu(OAc)2*H2O,Cp5,EtOH/H2O,Pz,T.A.,24,20,"4/12/2024  15,30",2024-12-04,,,0.5,,83.0,,,,N.D.,,,,,,,,1.0,,MOFs,1,68.07,2,"13,12/4,38","Ho pesato i leganti e posti in una vial di plastica, poi ho aggiunto 6,56 ml di etanolo e li ho posti a solubilizzare; nel mentre ho pesato il sale di metallo e messo in una vial con tappo di plastica, ho aggiunto 6,56 ml di etanolo e 4,38 ml di H2O pura e messo nel sonicatore. Dopo circa 30 minuti ho travasato il contenuto della vial con i ligandi all'interno di quella del metallo e poi messo tutto sotto agitazione magnetica per 24h a temperatura ambiente.",,,,,Cu(OAc)2+BDC+Pz,40.0,,,1.0
289,BPz,Bipyrazole,BPz,Au,NaAuCl4 · 2H2O,Au-0,DMF,,60,48,15,45965.645833333336,2025-11-04,,,0.2,,26.824,,,,N.D.,,,,,,,,1.0,,MOFs,0.1,39.78,10 ml,10 ml,nessun precipitato,,,,,Au-MOF,4.0,,,1.0
290,BPz,Bipyrazole,BPz,Au,NaAuCl4 · 2H2O,Au-1,DMF,Et3N,140,24,15,45967.479166666664,2025-11-06,,,0.2,,26.824,,,,N.D.,,,,,,,,1.0,,MOFs,0.1,39.78,0 microL,10 ml,"precipitato, ma XRDpraticamente piatto. Buttato",,,,,Au-MOF,11.0,,,1.0
291,BPz,Bipyrazole,BPz,Cd,Cd(NO3)2*4H2O,Cd-BPz,DMF,,150,24,35,"09/02/2026  12,00",2026-02-09,,,0.8,,107.304,,,,N.D.,,,,,,,,1.0,,MOFs,0.8,246.776,30 ml,30 ml,,come da articolo,,,,Cd-MOF,213.0,,,1.0
292,BPz,Bipyrazole,BPz,Co,Co(OAc)2*4H2O,CoBPz,DMF,,120,72,100 ml,"19/12/25   13,00",2025-12-19,,,1.5,,201.195,,,,Promettente,,,,,,,,4.0,,MOFs,1.5,373.62,45 ml,45 ml,,,"XRD buono, non molto sharpe e cristallino",,,CoBPz,4.0,,,2.0
293,BPz,Bipyrazole,BPz,Co,Co(OAc)2*4H2O,CoBPz2,DMF,,120,72,20,"12/01/26   12,15",2026-01-12,,,0.5,,67.065,,,,Promettente,,,,,,,,4.0,,MOFs,0.5,124.54,16 ml,"0,09 ml",,,Non molto sharpe,,,CoBPz,11.0,,,2.0
294,BPz,Bipyrazole,BPz,Co,Co(OAc)2*4H2O,CoBPz3,DMF,,120,72,20,"12/01/26   12,15",2026-01-12,,,0.5,,67.065,,,,Promettente,,,,,,,,4.0,,MOFs,0.5,124.54,16 ml,"0,15 ml",,,più sharpe,,,CoBPz,18.0,,,2.0
295,BPz,Bipyrazole,BPz,Co,Co(OAc)2*4H2O,CoBPz4,DMF,,120,72,20,"15/01/26  18,00",2026-01-15,,,0.5,,67.065,,,,Da valutare,,,,,,,,4.0,,MOFs,0.5,124.54,16 ml,"0,15 ml","Pesato il legante, posto nella vial solvotermica, solubilizzato nel sonicatore e poi aggiunto il sale metallico. Ho sigillato il tappo della vial con teflon e poi messo in stufa a 120°C per 72h",,più cristallino rispetto ai precedenti,,,CoBPz,26.0,,,1.0
296,Et4BPz,Bipyrazole,Et4BPz,Ag,AgNO3,AgEt40,MeOH,,R.T.,48,20,"09/02/26   18,30",2026-02-09,,,0.2,,48.478,,,,N.D.,,,,,,,,1.0,,MOFs,0.2,33.974,10,10,"precipitato dopo 48h, per separarlo dal solvente, dato le particelle finissime l'ho centrifugato.","non male, probabile complesso",,,,Et4BPz,32.0,,,1.0
297,Et4BPz,Bipyrazole,Et4BPz,Ag,AgPF6,AgEt41,MeOH,,R.T.,48,20,"09/02/26   18,30",2026-02-09,,,0.2,,48.478,,,,N.D.,,,,,,,,1.0,,MOFs,0.2,50.566,10,10,"Dopo 48h nessun precipitato, quindi ho aggiunto 20 microL di trietilammina e si è formato un itorbidimento, dopo altre 24 ore c'è un precipitato. Centrifugato e separato da liquido.",Male,,,,Et4BPz,39.0,,,1.0
298,Et4BPz,Bipyrazole,ET4BPz,Cd,Cd(NO3)2*4H2O,Cd-Et4BPz,DMF,,140,48,35,"03/02/2026  17,00",2026-02-03,,,0.6,,147.81,,,,Da valutare,,,,,,,,1.0,,MOFs,0.6,185.082,18 ml,18 ml,,,the same,,,Cd-MOF,185.0,,,1.0
299,Et4BPz,Bipyrazole,Et4BPz,Ni,Ni(NO3)2*6H2O,NiEt4BPz0,DMF/H2O,,160,72,15,"20/01/26   16,30",2026-01-20,,,0.2,,48.478,,,,Da valutare,,,,,,,,1.0,,MOFs,0.1,29.079,10 ml/ 2 ml,10 ml/ 2 ml,"Dopo 48 ore formato un precipitato verdino, mentre dopo 72h il precipitato è diventato grigiastro, forse per formazione di ossido di nichel",,"XRD bruttissimo, solo un picco a 12 tetha",,,Et4BPz,18.0,,,1.0
300,Et4BPz,Bipyrazole,Et4BPz,Ni,Ni(OAc)2*4H2O,NiEt4BPz1,DMA,,150,24,15,"09/02/26  17,00",2026-02-09,,,0.2,,48.478,,,,N.D.,,,,,,,,1.0,,MOFs,0.2,49.768,10,10,"precipitato colore nero carbone, probabilmente formato il nichel metallico",,,,,Et4BPz,25.0,,,1.0
301,Et4BPz,Bipyrazole,Et4BPz,Ni,Ni(NO3)2*6H2O,NiEt4BPz2,MeOH,,140,48,15,"24/03/26   11,00",2026-03-24,,,0.2,,48.478,,,,N.D.,,,,,,,,1.0,,MOFs,0.2,58.162,10,10,,,,,,Et4BPz,63.0,,,1.0
302,Et4BPz,Bipyrazole,Et4BPz,Zn,Zn(OAc)2*2H2O,ZnEt4BPz0,DMF/H2O,,140,72,15,"20/01/26   16,30",2026-01-20,,,0.2,,48.478,,,,N.D.,,,,,,,,1.0,,MOFs,0.1,18.348,10 ml/2 ml,10 ml/2 ml,NESSUN PRECIPITATO,,,,,Et4BPz,4.0,,,1.0
303,H2Me2BDP,Altro,H2Me2BDP,Ag,AgPF6,AgMe2BDP,MeOH,,R.T.,48,20,"09/02/26   18,30",2026-02-09,,,0.2,,53.268,,,,N.D.,,,,,,,,1.0,,MOFs,0.2,50.566,10,10,"precipitato dopo 48h, per separarlo dal solvente, dato le particelle finissime l'ho centrifugato.","Buono, molto differente dal legante singolo",,,,Et4BPz,46.0,,,1.0
304,Me4BPz,Bipyrazole,Me4BPz,Ni,Ni(NO3)2*6H2O,Metil1,DMF/H2O/EtOH,,120,72,15,"06/03/2026  14,30",2026-03-06,,,0.2,,38.05,,,,Da valutare,,,,,,,,1.0,,MOFs,0.1,29.081,,"6 ml/0,5 ml/0,5 ml","Riprovare sintesi, poco quantitativo, ic'era un picco a circa 12 tehta che si ripeteva poi.",,"non buono, primo picco sopra i 12 theta e poi nulla",,,Me4BPz,10.0,,,1.0
305,Me4BPz,Bipyrazole,Me4BPz,Ni,Ni(OAc)2*4H2O,Metil2,DMF/H2O/EtOH,,120,72,15,"06/03/2026  14,30",2026-03-06,,,0.2,,38.05,,,,N.D.,,,,,,,,1.0,,MOFs,0.1,24.89,,"6 ml/0,5 ml/0,5 ml",,,,,,Me4BPz,17.0,,,1.0
306,Me4BPz,Bipyrazole,Me4BPz,Zr,ZrCl4,Metil0,DMF/H2O,,120,48,15,"18/11/25   12,00",2025-11-18,,,0.2,,38.05,,,,N.D.,,,,,,,,1.0,,MOFs,0.1,23.3,,"6ml/1,2 ml","pochissimo precipirato,sarebbe da cambiare condizioni di sintesi",,,,,Me4BPz,4.0,,,1.0
307,Me4BPz,Bipyrazole,Me4BPz,Zr,ZrCl4,Metil3,DMF/MeOH,,120,48,15,"27/05/2026   18,00",2026-05-27,,,0.1,,19.025,,,,N.D.,,,,,,,,1.0,,MOFs,0.1,23.3,,5 ml/5 ml,"pochissimo precipitato, finissimo, precipitato tramite centrifugazione 9000rpm per 10 minuti. poi asciugato all'aria prima di caratterizzarlo",,,,,Me4BPz,23.0,,,1.0
308,"PzDC / 1H-3,5-dicarboxylic",Pyrazole carbossilati,"1H-3,5-diCOOH",Zr,ZrCl4,Zr(COOH)2Pz,DMF/MeOH,,120,48,15,"27/05/2026   18,00",2026-05-27,,,0.1,,15.61,,,,N.D.,,,,,,,,1.0,,MOFs,0.1,23.304,,,"pochissimo precipitato, finissimo, precipitato tramite centrifugazione 9000rpm per 10 minuti. poi asciugato all'aria prima di caratterizzarlo",,,,,"1-H-pyrazole-3,5- dicarboxylic",3.0,,,1.0
309,"PzDC / 1H-3,5-dicarboxylic",Pyrazole carbossilati,"1H-3,5-diCOOH",Zr,ZrCl4,Zr(COOH)2Pz,H2O,,120,48,20,,,,,0.1,,15.61,,,,N.D.,,,,,,,,1.0,,MOFs,0.1,23.304,,,,,,,,"1-H-pyrazole-3,5- dicarboxylic",23.0,,,1.0
310,"PzDC / 1H-3,5-dicarboxylic",Pyrazole carbossilati,"1H-3,5-diCOOH",Zr,ZrCl4,Zr(COOH)2Pz_3,DMF/H2O,,120,48,15,"25/05/2026  17,30",2026-05-25,,,0.1,,15.61,,,,N.D.,,,,,,,,1.0,,MOFs,0.1,23.304,,,pochissimo precipitato,,,,,"1-H-pyrazole-3,5- dicarboxylic",10.0,,,1.0
311,"PzDC / 1H-3,5-dicarboxylic",Pyrazole carbossilati,"1H-3,5-diCOOH",Zr,ZrCl4,Zr(COOH)2Pz_4,H2O,,RT,72,20,"25/05/2026  16,30",2026-05-25,,,0.1,,15.61,,,,N.D.,,,,,,,,1.0,,MOFs,0.075,17.478,,,"precipitato fine, raccoloto con centrifugazione",pessimo,,,,"1-H-pyrazole-3,5- dicarboxylic",16.0,,,1.0
312,"PzDC / 1H-3,5-dicarboxylic",Pyrazole carbossilati,PzDC,Zr,ZrCl4,Zr(OCH3)4,MeOH,,120,72,35,"07/07/2025  15,00",2025-07-07,,,,,,,,,N.D.,,,,,,,,1.0,,MOFs,0.4,93.216,20 ml,20 ml,,,,,,PzDC,142.0,,,1.0
313,"3,3'-dinitro-4,4'-bipyrazole",Bipyrazole,"3,3'-(NO2)2-4,4'-BPz",Cd,Cd(NO3)2*4H2O,"Cd15,2",DMF,Et3N,150,72,15,"12/06/2026  18,10",,,,0.1,,22.4,,,,Non riuscito,,,,,,,,1.0,,MOFs,0.1,30.84,70 microL,10,,,poco sharpe come 15,,,,,,,0.0
314,BDP,Bipyrazole,BDP,Co,Co(NO3)2*6H2O,CoBDP,DMF,,120,72,15,,,,,0.1,,21.0,,,,Non riuscito,,,,,,,,1.0,,MOFs,0.3,87.32,,10,,Male,Pessimo,,,,,,,0.0
315,BDP,Bipyrazole,BDP,Co,Co(OAc)2*4H2O,CoBDP2,DMF,Acido acetico glaciale,150,16,20,,,,,0.12,,25.2,,,,Non riuscito,,,,,,,,1.0,,MOFs,0.24,59.77,"0,1 ml",20 ml,,non male,probabili due fasi,,,,,,,0.0
316,BDP,Bipyrazole,BDP,Co,Co(NO3)2*6H2O,CoBDP3,DMF,,150,24,15,,,,,0.1,,21.0,,,,Non riuscito,,,,,,,,1.0,,MOFs,0.2,58.02,,10,,male,male,,,,,,,0.0
317,BDP,Bipyrazole,BDP,Co,Co(OAc)2*4H2O,CoBDP4,DEF,,160,72,15,,,,,0.2,,42.0,,,,N.D.,,,,,,,,1.0,,MOFs,0.2,49.81,,10,,,,,,,,,,1.0
318,BDP,Bipyrazole,BDP,Co,Co(NO3)2*6H2O,CoBDP5,DEF,,160,72,15,,,,,0.2,,42.0,,,,N.D.,,,,,,,,1.0,,MOFs,0.2,49.81,,10,,,,,,,,,,1.0
319,BDP,Bipyrazole,BDP,Co,Co(NO3)2*6H2O,CoBDP6,DMF,H2O,160,72,15,,,,,0.14,,29.41,,,,N.D.,,,,,,,,1.0,,MOFs,0.23,66.93,2 ml,10,,,,,,,,,,1.0
320,"3,5-diamino-4,4'-bipyrazole",Bipyrazole,"3,5-(NH2)2BPz",Co,CoCl2+FeCl3,CoFe,DMF,MeOH,130,16,8,,,,,0.1,,16.41,,,,N.D.,,,,,,,,1.0,,MOFs,"0,1/0,001","23,79/1,62",1 ml,2 ml,,,,,,,,,,1.0
321,H2FBDP,Bipyrazole,FBDP,Co,Co(NO3)2*6H2O,CoBDP7,DMF,,160,72,15,,,,,0.1,,28.0,,,,N.D.,,,,,,,,1.0,,MOFs,0.1,29,,10  ml,,,,,,,,,,1.0
322,H2FBDP,Bipyrazole,FBDP,Co,Co(OAc)2*4H2O,CoBDP8,DMF,,160,72,15,,,,,0.1,,28.0,,,,N.D.,,,,,,,,1.0,,MOFs,0.1,29,,10 ml,,,,,,,,,,1.0
323,BDP,Bipyrazole,BDP,Co,Co(NO3)2*6H2O,CoBDP9,DMF,,130,16,20,,,,,0.14,,30.0,,,,N.D.,,,,,,,,2.0,,MOFs,0.23,67,,10 ml,,,,,,,,,,1.0
324,BDP,Bipyrazole,BDP,Co,Co(NO3)2*6H2O,CoBDP10,DMF,H2O,130,16,20,,,,,0.14,,30.0,,,,N.D.,,,,,,,,2.0,,MOFs,0.23,67,2 ml,10 ml,,,,,,,,,,1.0
325,BDP,Bipyrazole,BDP,Co,Co(NO3)2*6H2O,CoBDP11,DMF,H2O,130,12,20,,,,,0.1,,30.0,,,,N.D.,,,,,,,,1.0,,MOFs,0.1,41,2 ml,10 ml,,,,,,,,,,1.0
1,Ph2BpPhTl,Organometallica,Ph2BpPhTl,Ru,[Ru(p-cymene)Cl2]2,Org1,CH2Cl2,,T.A.,,20.0,,,655.73,612.39,0.12,0.25,78.6876,153.0975,0.48,"Nessun precipitrato, dopo aver aggiunto etere dietilico ho rimesso in frigo ed aspettato quasi una settimana, mi si è formato un precipitato, ma una volta filtrato sembra eessere tallio cloruro(colere grigiastro); quindi riconservato le acque madri per vedere se la cristallizzazione.Dopo aver aggiunto etere dietilico formati alcuni cristalli.",Cristalli osservati,"Dallo spettro HNMR non c'è nessun protone nella zona aromatica, quinndi i cristalli venuti giù sono il dimero del rutenio",,,,,Organometallica,Organometallica; Rutenio/Rodio/Iridio,,"Dallo spettro HNMR non c'è nessun protone nella zona aromatica, quinndi i cristalli venuti giù sono il dimero del rutenio",Organometallica,,,,,,,,,,,,,,2.0
2,HB(BPzPh)3Tl,Organometallica - pirazoli,HB(BPzPh)3Tl,Ru,[Ru(p-cymene)Cl2]2,Org2,CH2Cl2,,T.A.,,20.0,,,566.58,612.39,0.12,0.25,67.9896,153.0975,0.48,"Nessun precipitrato, dopo aver aggiunto etere dietilico ho rimesso in frigo ed aspettato quasi una settimana, mi si è formato un precipitato, ma una volta filtrato sembra eessere tallio cloruro(colere grigiastro); quindi riconservato le acque madri per vedere se avverrà qualche cristallizzazione. Dopo aver aggiunto etere dietilico alle acque madri si è formato un precipitato che ho filtrato e poi caratterizzato",Cristalli osservati,"dall'HNMR non risultano picchi di protoni aromatici, quindi non è avvenuta la formazione del complesso",,,,,Organometallica,Organometallica; Rutenio/Rodio/Iridio,,"dall'HNMR non risultano picchi di protoni aromatici, quindi non è avvenuta la formazione del complesso",Organometallica,,,,,,,,,,,,,,2.0
3,Ph2BpPhTl,Organometallica,Ph2BpPhTl,Rh,[Rh(C5Me5)Cl2]2,Org3,CH2Cl2,,T.A.,,20.0,,,655.73,618.08,0.12,0.25,78.6876,154.52,0.48,Dopo 30 minuti di reazione si è formato un precipitato grigio-bianco( probabilmente TlCl); ho filtrato in modo tale che rimasesse tutto sul filtro e poi le acque madri le ho portate a secco a temperatura ambiente in una notte. Una volta portate a secco ho aggiungo 5-10 ml di MeOH e filtrato. Il filtrato caratterizzzato e le acque madri invece trattate con dietiletere(10 ml circa) e rifiltrate un altra volte. Il precipitato ulteriormente caratterizzzato.,Molti picchi,"Rimesso a cristallizzare per diffusione uno con esano ed uno con diclorometano, entrambi i cristalli rossi formatosi li ho filtrati e poi caratterizzati con HNMR. in più alle acque madri ricavate dalla precedente filtrazione ho aggiunto metanolo per solubilizzare reagenti in eccesso ed i cristalli rimanenti li ho filtrati, procedo con caratterizzazione HNMR. | i Cristalli formatosi in dicloromertano sembrano essere un complesso rapp 1:1",,Molti picchi,,,Organometallica,Organometallica; Rutenio/Rodio/Iridio,,"Rimesso a cristallizzare per diffusione uno con esano ed uno con diclorometano, entrambi i cristalli rossi formatosi li ho filtrati e poi caratterizzati con HNMR. in più alle acque madri ricavate dalla precedente filtrazione ho aggiunto metanolo per solubilizzare reagenti in eccesso ed i cristalli rimanenti li ho filtrati, procedo con caratterizzazione HNMR. | i Cristalli formatosi in dicloromertano sembrano essere un complesso rapp 1:1",Organometallica,,,,,,,,,,,,,,2.0
4,HB(BPzPh)3Tl,Organometallica - pirazoli,HB(BPzPh)3Tl,Rh,[Rh(C5Me5)Cl2]2,Org4,CH2Cl2,,T.A.,,20.0,,,566.58,618.08,0.12,0.25,67.9896,154.52,0.48,Dopo 30 minuti di reazione si è formato un precipitato grigio-bianco( probabilmente TlCl); ho filtrato in modo tale che rimasesse tutto sul filtro e poi le acque madri le ho portate a secco a temperatura ambiente in una notte. Una volta portate a secco ho aggiungo 5-10 ml di MeOH e filtrato. Il filtrato caratterizzzato e le acque madri invece trattate con dietiletere(10 ml circa) e rifiltrate un altra volte. Il precipitato ulteriormente caratterizzzato.,Molti picchi,,Non molto buono,Molti picchi,,,Organometallica,Organometallica; Rutenio/Rodio/Iridio,,,Organometallica,,,,,,,,,,,,,,2.0
5,Ph2BpPhTl,Organometallica,Ph2BpPhTl,,C20H30Cl4Ir2,Org5,CH2Cl2,,T.A.,,20.0,,,655.73,796.67,0.12,0.25,78.6876,199.1675,0.48,Dopo 30 minuti di reazione si è formato un precipitato grigio-bianco( probabilmente TlCl); ho filtrato in modo tale che rimasesse tutto sul filtro e poi le acque madri le ho portate a secco a temperatura ambiente in una notte. Una volta portate a secco ho aggiungo 5-10 ml di MeOH e filtrato. Il filtrato caratterizzzato e le acque madri invece trattate con dietiletere(10 ml circa) e rifiltrate un altra volte. Il precipitato ulteriormente caratterizzzato.,Molti picchi,,Non molto buono,Molti picchi,,,Organometallica,Organometallica; Rutenio/Rodio/Iridio,,,Organometallica,,,,,,,,,,,,,,2.0
6,HB(BPzPh)3Tl,Organometallica - pirazoli,HB(BPzPh)3Tl,,C20H30Cl4Ir2,Org6,CH2Cl2,,T.A.,,20.0,,,566.58,796.67,0.12,0.25,67.9896,199.1675,0.48,Dopo 30 minuti di reazione si è formato un precipitato grigio-bianco( probabilmente TlCl); ho filtrato in modo tale che rimasesse tutto sul filtro e poi le acque madri le ho portate a secco a temperatura ambiente in una notte. Una volta portate a secco ho aggiungo 5-10 ml di MeOH e filtrato. Il filtrato caratterizzzato e le acque madri invece trattate con dietiletere(10 ml circa) e rifiltrate un altra volte. Il precipitato ulteriormente caratterizzzato.,Cristalli osservati,potrebbe essersi formato un complesso dallo spettro HNMR CRISTALLI SPEDITI,,,,,Organometallica,Organometallica; Rutenio/Rodio/Iridio,,potrebbe essersi formato un complesso dallo spettro HNMR CRISTALLI SPEDITI,Organometallica,,,,,,,,,,,,,,2.0
7,Ph2BpPhTl,Organometallica,Ph2BpPhTl,Ru,[Ru(p-cymene)Cl2]2,Org7,CH2Cl2,,T.A.,,20.0,"16/01/26 12,30",2026-01-16,655.73,612.39,0.12,0.06,78.6876,36.7434,2.0,"Male come Org1. Nessun precipitato, nemmeno dopo aver messo in frigo ed aggiunto eteredietilico. colore giallo, differente dal org1 che era rosso",Precipitato,,,,,,Organometallica,Organometallica; Rutenio/Rodio/Iridio,,,Organometallica,,,,,,,,,,,,,,1.0
8,HB(BPzPh)3Tl,Organometallica - pirazoli,HB(BPzPh)3Tl,Ru,[Ru(p-cymene)Cl2]2,Org8,CH2Cl2,,T.A.,3,20.0,"13/02/2026 12,00",2026-02-13,566.58,612.39,0.1,0.05,56.658,30.6195,2.0,"Pesato il dimero di rutenio, l'ho messo in un pallone a due colli da 10 ml, iniziato ad insufflare argon per lavorare in ambiente inerte. Una volta solubilizzato il sale metallico ho aggiunto il legante, notando subito la formazione del cloruro di tallio(sospenzione bianca). Lasciata a temperatura ambiente sotto intenso stirring per 3 ore. Lasciato evaporare completamente il solvente, formazione di piccoli cristalli.",Cristalli osservati,"Mandato HNMR Dall'HNMR sembra essere avvenuta la formazione di un complesso, numero di protoni porta rapporto ligando-Ru 1:1 formula ipotetica [Ru(p-cymene)(L)Cl]",FATTO,,,,Organometallica,Organometallica; Rutenio/Rodio/Iridio,,"Mandato HNMR Dall'HNMR sembra essere avvenuta la formazione di un complesso, numero di protoni porta rapporto ligando-Ru 1:1 formula ipotetica [Ru(p-cymene)(L)Cl]",Organometallica,,,,,,,,,,,,,,2.0
9,TpMe2Tl,Organometallica,TpMe2Tl,Ru,[Ru(p-cymene)Cl2]2,Org9,CH2Cl2,,T.A.,3,20.0,"25/02/26 12,30",2026-02-25,501.57,612.39,0.1,0.05,50.157,30.6195,2.0,"Sciolto prima il sale metallico all'interno della vial, una volta solubilizzato ho aggiunto il legante; lasciato in stirring per 3 ore e poi fatto evaporare lentamente il solvente fino a dimezzare il volume. Una volta dimezzato il volume ho aggiunto dietil etere circa 5 ml, ho notato la formazione di una piccola sospensione, quindi l'ho filtrato su filtro con mesh sottili(precipitato bianco-grigio). Le acque madri raccolte ed aspettato di dimezzare nuovamente il volume. Una volta evaporato tutto il solvente, nel residuo ho aggiunto Et2O e poi filtrato. Ora procedo a caratterizzare il precipitato ed aspetto che le acque madri evaporino.",Precipitato,"Spettro HNMR con molti picchi, impossibile identificare se sia avvenuta la formazione di un complesso",FATTO,,,,Organometallica,Organometallica; Rutenio/Rodio/Iridio,,"Spettro HNMR con molti picchi, impossibile identificare se sia avvenuta la formazione di un complesso",Organometallica,,,,,,,,,,,,,,1.0
10,KTp,Organometallica,KTp,Ru,[Ru(p-cymene)Cl2]2,Org10,CH2Cl2,,T.A.,3,20.0,"26/02/26 12,30",2026-02-26,336.26,612.39,0.1,0.05,33.626,30.6195,2.0,"Ho sciolto il rutenio in 10 ml di DCM, poi ho aggiunto il legante e lasciato in agitazione per 4 ore. Ho filtrato, perchè la soluzione era leggermente torbida e le acque madri le ho lasciate aperte sotto cappa per far evaporare il solvente.Una volta evaporato tutto il solvente ho aggiunto circa 10-15 ml di etere dietilico e filtrato. Ora procedo a caratterizzare il precipitato ed aspetto che le acque madri evaporino.",Precipitato,"HNMR riporta la rottura del legante(si notano NH); provo a cambiare solvete e lavorare in ambiente inerte, probabilmente solo legante, perchè non ho i picchi degli H aromatici del Rutenio",FATTO,,,,Organometallica,Organometallica; Rutenio/Rodio/Iridio,,"HNMR riporta la rottura del legante(si notano NH); provo a cambiare solvete e lavorare in ambiente inerte, probabilmente solo legante, perchè non ho i picchi degli H aromatici del Rutenio",Organometallica,,,,,,,,,,,,,,1.0
11,KTp,Organometallica,KTp,Ru,[Ru(p-cymene)Cl2]2,"Org10,2",MeCN,,T.A.,3,20.0,"02/03/2025 12,30",2025-03-02,336.26,612.39,0.1,0.05,33.626,30.6195,2.0,"Solubilizzato il legante in un pallone a due colli con 5 ml di MeCN, messo sotto argon ed una volta solubilizzato ho aggiunto il dimero metallico. Lasciato 3h sotto agitazione a temperatura ambiente, una volrta passate 3 ore ho lasciato l'insufflazione di argon, ma aprendo il tappo sopra per ridurre il volume del solvente .una volta trascorso il tempo di reazione, concentri la soluzione di MeCN sotto vuoto a bassa temperatura fino a piccoli volumi, poi aggiungi lentamente un anti‑solvente apolare (esano) per precipitare il complesso, filtrando non ho notato la presenza di precipitato nel filtro. Le acque madri le faccio evaporare per stringere il solvente ed aggiunto ancora esano e poi lascio in firgo una notte.",Precipitato,"Spettro HNMR non molto buono, troppi picchi dovuti alle impurezze",NOn molto buono,,,,Organometallica,Organometallica; Rutenio/Rodio/Iridio,,"Spettro HNMR non molto buono, troppi picchi dovuti alle impurezze",Organometallica,,,,,,,,,,,,,,1.0
12,KTp,Organometallica,KTp,Ru,[Ru(p-cymene)Cl2]2,"Org10,3",MeOH,,T.A.,3,20.0,"24/03/26 10,30",2026-03-24,336.26,612.39,0.1,0.05,33.626,30.6195,2.0,"Nessun precipitato, ma soluzione di un rosso intenso, faccio dimezzare il volume all'aria. Una volta dimezzato il volume ho aggiunto etere dietilico e messo in frigo, dopo 24h è venuto giu un precipitato finissimo bianco(forse KCl), che caratterizzato all'IR non risultava essere nulla. Le acque del filtrato le faccio evaporare per dimezzarne il volume",Precipitato,Nulla,,,,,Organometallica,Organometallica; Rutenio/Rodio/Iridio,,Nulla,Organometallica,,,,,,,,,,,,,,1.0
13,HB(BPzPh)3Tl,Organometallica - pirazoli,HB(BPzPh)3Tl,Rh,[Rh(C5Me5)Cl2]2,Org11,CH2Cl2,,T.A.,3,20.0,,,566.58,618.08,0.1,0.1,56.658,61.808,1.0,"Solubilizzato il dimero del metallo in 5 ml di diclorometano, in un'altra vial ho lasciato in sospensione il legante in altri 5 ml di diclorometano e poi aggiunto goccia a goccia nella soluzione del metallo. Dopo 3 ore ho notato un intorbidimento della reazione(formazione del cloruro di tallio); filtrato e sciacquato con 5 ml di diclorometano e lasciato dimezzare il volume delle acque madri all'ariauna va evaporato tutto il solvente sembrano essere precipitate due specie. Riprovo acristazzare una piccola aliquota con cloroformio e n-esano.",Precipitato,,,,,,Organometallica,Organometallica; Rutenio/Rodio/Iridio,,,Organometallica,,,,,,,,,,,,,,1.0
14,HB(BPzPh)3Tl,Organometallica - pirazoli,HB(BPzPh)3Tl,,C20H30Cl4Ir2,Org12,CH2Cl2,,T.A.,3,20.0,,,566.58,796.67,0.1,0.1,56.658,79.667,1.0,"Solubilizzato il dimero del metallo in 5 ml di diclorometano, in un'altra vial ho lasciato in sospensione il legante in altri 5 ml di diclorometano e poi aggiunto goccia a goccia nella soluzione del metallo. Dopo 3 ore ho notato un intorbidimento della reazione(formazione del cloruro di tallio); filtrato e sciacquato con 5 ml di diclorometano e lasciato dimezzare il volume delle acque madri all'aria. Una volta evaporato completamente il solvente ho mandato un HNMR.",Da valutare,"HNMR molto confuso, con molti picchi, probabile reazione non completa o rapporto sbagliato",,,,,Organometallica,Organometallica; Rutenio/Rodio/Iridio,,"HNMR molto confuso, con molti picchi, probabile reazione non completa o rapporto sbagliato",Organometallica,,,,,,,,,,,,,,1.0
15,HB(BPzPh)3Tl,Organometallica - pirazoli,HB(BPzPh)3Tl,Rh,[Rh(C5Me5)Cl2]2,"Org11,2",CH2Cl2,,T.A.,6,20.0,"26/05/2026 10,30",2026-05-26,566.58,618.08,0.05,0.1,28.329,61.808,0.5,"Solubilizzato il dimero del metallo in 4 ml di diclorometano, in un'altra vial ho lasciato in sospensione il legante in altri 4 ml di diclorometano e poi aggiunto goccia a goccia nella soluzione del metallo. Dopo 3 ore ho notato un intorbidimento della reazione(formazione del cloruro di tallio); filtrato e sciacquato con 5 ml di diclorometano e lasciato dimezzare il volume delle acque madri all'aria una va evaporato tutto il solvente sembrano essere precipitate due specie. Aggiunto qualche goccia di dietil etere e messo in frigo una notte; formazione di ulteriore precipitato.",Precipitato,"Ho filtrato il precipitato e sciacquato con etere dietilico, il precipitato mando HNMR, mentre le acque madri le trattengo in frigo Il precipitato rimasto nel filtro l'ho caratterizzato, ma probabilmente era uno starting material Mentre le acque madri messe in frigo hanno precipitato",,,,,Organometallica,Organometallica; Rutenio/Rodio/Iridio,,"Ho filtrato il precipitato e sciacquato con etere dietilico, il precipitato mando HNMR, mentre le acque madri le trattengo in frigo Il precipitato rimasto nel filtro l'ho caratterizzato, ma probabilmente era uno starting material Mentre le acque madri messe in frigo hanno precipitato",Organometallica,,,,,,,,,,,,,,1.0
16,Et4BPz,Organometallica - pirazoli,Et4BPz,Ru,[Ru(p-cymene)Cl2]2,Ru0,MeOH,,T.A.,4,20.0,"08/01/26 11,30",2026-01-08,246.35,612.39,0.1,0.1,24.635,61.239,1.0,"Solubilizzato il dimero del metallo in 10 ml di MeOH, una volta solulbilizzato ho aggiunto il legante e lasciato in stirring per 16 ore.",Cristalli osservati,Dai picchi dell'HNMR risulta esserci la formazione di un complesso rapporto 1:1; da verificare meglio,,,,,RutenioRodioIridio,Organometallica; Rutenio/Rodio/Iridio,,Dai picchi dell'HNMR risulta esserci la formazione di un complesso rapporto 1:1; da verificare meglio,Organometallica,,,,,,,,,,,,,,2.0
17,Me4BPz,Organometallica - pirazoli,Me4BPz,Ru,[Ru(p-cymene)Cl2]2,Ru1,MeOH,,T.A.,4,20.0,"09/01/26 10,30",2026-01-09,190.24,612.39,0.16,0.16,30.4384,97.9824,1.0,"Dopo 4 ore ancora nessuna cristallizzazione, quindi scaldato a 50 gradi per far evaporare un po di solvente e poi messo in frido appena raffreddato.",Cristalli osservati,HNMR come da articolo,,,,,RutenioRodioIridio,Organometallica; Rutenio/Rodio/Iridio,,HNMR come da articolo,Organometallica,,,,,,,,,,,,,,2.0
18,H2BPZNH2,Organometallica - pirazoli,H2BPZNH2,Ru,[Ru(p-cymene)Cl2]2,Ru2,MeOH,,T.A.,4,20.0,"16/01/26 11,00",2026-01-16,149.153,612.39,0.1,0.1,29.83,61.239,1.0,"Dopo 4 ore ancora nessuna cristallizzazione, evaporato un po di solvente e poi messo in frido appena raffreddato. Aggiunto eteredietilico, perchè non vi era avvenuta cristallizzazione.",Cristalli osservati,"Dall'HNMR risulta esserci la formazione del complesso, perchè non si vedono più gli NH del bipirazolo, ma provare una sintesi con rapporto legante-metallo 2:1",,,,,RutenioRodioIridio,Organometallica; Rutenio/Rodio/Iridio,,"Dall'HNMR risulta esserci la formazione del complesso, perchè non si vedono più gli NH del bipirazolo, ma provare una sintesi con rapporto legante-metallo 2:1",Organometallica,,,,,,,,,,,,,,2.0
19,"3,5-diamino-4,4’-bipyrazole",Organometallica - pirazoli,"3,5-diamino-4,4’-bipyrazole",Ru,[Ru(p-cymene)Cl2]2,Ru3,MeOH,,T.A.,4,20.0,,,164.168,612.39,0.16,0.16,32.833,97.9824,1.0,"Ho pesato il dimero e sciolto in 10 ml di MeOH; una volta sulubilizzato ho aggiunto il legante e lasciato sotto agitazione per 4 ore. Una volta fatto evaporare completamente il solvente ho notato un precipitato rosso bruno, filtrato con dietil etere e mandato un HNMR comr Ru3. Il precipitato rimasto nella vial l'ho lavato con acetone d ulteriormente filtrato, ora mando anche questo all'HNMR come Ru3.lavato con acetone.",Precipitato,,,,,,RutenioRodioIridio,Organometallica; Rutenio/Rodio/Iridio,,,Organometallica,,,,,,,,,,,,,,1.0
20,Me4BPz,Organometallica - pirazoli,Me4BPz,Ru,[Ru(p-cymene)Cl2]2,"Ru1,2",MeOH,,T.A.,4,,"04/02/2026 10,30",2026-02-04,190.24,612.39,0.3,0.3,57.072,183.717,1.0,"Dopo 4 ore ancora nessuna cristallizzazione, quindi scaldato a 50 gradi per far evaporare un po di solvente e poi messo in frido appena raffreddato.",Cristalli osservati,"Una volta dimezzato il volume del solvente è iniziato a cristallizzare Filtrato e sciacquato con un pò di metanolo Da HNMR identico a Ru1 e quindi all'articolo Campione | Linker | Ione metallico | Solvente | Temperatura °C | Procedimento | Tempo ore | Vials ml | Data inizio reazione | IR | XRD | TGA | BET RuFe1 | FErrocenylPz | [Ru(p-cymene)Cl2]2 | Et3N | MeOH | R.T. | Dopo 4 ore ho aumentato la temperatura della pipastra fino a 100°C, per cercare di ridurre il volume della soluzione, Ridotto notevolmente il solvente di reazione a temperatura ambiente. Ho filtrato le restanti acque madri rimaste(circa 5 ml) e lavato con poco MeOH. Una volta dimezzate le acque madri ho aggiunto qualche ml di dietil etere, ma non ho notato differenze, quindi ho rifatto evaporare il solvente. | 5.0 | 20 ml MM | 250.0 | 612.39 | Stirring Millimoli | 0.1 | 0.05 | 0.1 | 15 ml Milligrammi | 25 | 30.6195 | 30 microL sciolto in una miscela di esano/MeOH(9,5:0,5) in modo tale da rimuovere le impurezze e separare i cristalli formatosi dopo completa evaporazione del solvente. Da HNMR sembra essersi formato un complesso",,,,,RutenioRodioIridio,Organometallica; Rutenio/Rodio/Iridio,,"Una volta dimezzato il volume del solvente è iniziato a cristallizzare Filtrato e sciacquato con un pò di metanolo Da HNMR identico a Ru1 e quindi all'articolo Campione | Linker | Ione metallico | Solvente | Temperatura °C | Procedimento | Tempo ore | Vials ml | Data inizio reazione | IR | XRD | TGA | BET RuFe1 | FErrocenylPz | [Ru(p-cymene)Cl2]2 | Et3N | MeOH | R.T. | Dopo 4 ore ho aumentato la temperatura della pipastra fino a 100°C, per cercare di ridurre il volume della soluzione, Ridotto notevolmente il solvente di reazione a temperatura ambiente. Ho filtrato le restanti acque madri rimaste(circa 5 ml) e lavato con poco MeOH. Una volta dimezzate le acque madri ho aggiunto qualche ml di dietil etere, ma non ho notato differenze, quindi ho rifatto evaporare il solvente. | 5.0 | 20 ml MM | 250.0 | 612.39 | Stirring Millimoli | 0.1 | 0.05 | 0.1 | 15 ml Milligrammi | 25 | 30.6195 | 30 microL sciolto in una miscela di esano/MeOH(9,5:0,5) in modo tale da rimuovere le impurezze e separare i cristalli formatosi dopo completa evaporazione del solvente. Da HNMR sembra essersi formato un complesso",Organometallica,,,,,,,,,,,,,,2.0
