Repository: marcofrancucci25-cloud/mof-synthesis-app

# MOF Synthesis Assistant v9.2

Interactive Streamlit application for literature-aware MOF synthesis prediction and condition prioritization.

## New in v9.2

- ligand input by name, abbreviation, CAS number, molecular formula or SMILES;
- robust resolver chain: local RDKit → MOF aliases → NCI Cactus → PubChem;
- corrected PubChem properties (`SMILES` and `ConnectivitySMILES`);
- RDKit validation and molecular descriptors;
- explicit warning for ambiguous formula-only queries;
- metal precursor formula, counterion, oxidation state and hydration fields;
- predictive, knowledge, applicability-domain and optimizer modules.

File: Dataset_Sintesi_Unificato_aggiornato.csv (part 6 of 6)
ID,Legante standard,Famiglia,Legante originale,Metallo,Sale metallico,Campione,Solvente,Co-linker/Additivo,Temperatura,Tempo ore,Vial/Beuta ml,Data raw,Data ISO,MM legante,MM sale,mmol legante,mmol sale,mg legante,mg sale,Rapporto L/M,Procedura sintetica,Stato XRD,Esito/Osservazioni,IR file,XRD file,TGA file,BET,Riferimento cartella,Tag,Duplicati potenziali,Note,Sorgente_Database,mmol metallo,mg metallo,Quantita additivo,Volume solvente,Procedimento / note,IR,XRD,TGA,Caratterizzazioni presenti,Foglio origine,Riga origine,Inserito il,Note future,Esito_ML
21,FErrocenylPz,Organometallica,FErrocenylPz,,PdCl2 · (CH3CN)2,PdFe1,MeOH,,T.A.,4,20.0,"06/03/26 10,30",2026-03-06,250.0,259.43,0.2,0.1,50.0,25.943,2.0,"Ho sciolto il palladio in 10 ml di metanolo in un pallone a due colli dove insufflavo argono. Dopo 15 minuti ho aggiunto il legante e lasciato insufflare argon per altri 10 minuti, poi cessato il flusso di argon ho messo il tappo. Subito dopo l'aggiunta del legante ho notato cambio di colore con intorbidimento della soluzione. Ho filtrato il precipitato e le acque madri le ho messe in una vial per far evaporare lentamente il solvente. Ilprecipitato era il legante, visto all'IR",Cristalli osservati,"Una volta dimezzato il volume della soluzione all'aria ha iniziato a precipitare a forma di aghetti, messo in frigo. In frigo ha iniziato a precipitare anche un altra specie.Dentro il frigo ho notato formazione di cristalli a forma di aghetti, lavato con dietil etere. Agli aghetti ho eseguito l'HNMR. Campione | Linker | Ione metallico | Solvente | Temperatura °C | Procedimento | Tempo ore | Vials ml | Data inizio reazione | IR | XRD | TGA | BET RhFe1 | FErrocenylPz | [Rh(C5Me5)Cl2]2 | But3N | MeOH | 60.0 | Pesato il sale di rodio, messo in un pallone da 50 ml e sciolto con 20 ml di MeOh; nel contempo su una vial ho pesato il pirazoloferrocenyl e solubilizzato con 10 ml di MeOH. Una volta sciolto il sale metallico ho aggiunto lentamente il ferrocene alla soluzione nel pallone. Dopo 30 minuti ho aggiunto tributilammina ed appena iniziato ad aggiungere la soluzione ha iniziato ad intorbidirsi. Lasciato a riflusso per 4 ore. Al temrine delle 4 ore la soluzione è diventata rosso intenso/scuro; lascio raffreddare a temperatura ambiente ed evaporare il metanolo per ridurre il volume della solulzione. Una volta evaporato tutto il solvente ho aggiunto 20 ml di Et2O e filtrato, ora caratterizzo il precipitato ed aspetto che le acque madri evaporino o si riducano. | 4.0 | 50 ml | FATTO AL PRECIPITATO MM | 250.0 | 618.08 | intense Stirring | sembra identico al'IR del legante Millimoli | 0.22 | 0.1 | 30 ml Milligrammi | 55 | 61.808 | 20 microL",,,,,RutenioRodioIridio,Organometallica; Rutenio/Rodio/Iridio,,"Una volta dimezzato il volume della soluzione all'aria ha iniziato a precipitare a forma di aghetti, messo in frigo. In frigo ha iniziato a precipitare anche un altra specie.Dentro il frigo ho notato formazione di cristalli a forma di aghetti, lavato con dietil etere. Agli aghetti ho eseguito l'HNMR. Campione | Linker | Ione metallico | Solvente | Temperatura °C | Procedimento | Tempo ore | Vials ml | Data inizio reazione | IR | XRD | TGA | BET RhFe1 | FErrocenylPz | [Rh(C5Me5)Cl2]2 | But3N | MeOH | 60.0 | Pesato il sale di rodio, messo in un pallone da 50 ml e sciolto con 20 ml di MeOh; nel contempo su una vial ho pesato il pirazoloferrocenyl e solubilizzato con 10 ml di MeOH. Una volta sciolto il sale metallico ho aggiunto lentamente il ferrocene alla soluzione nel pallone. Dopo 30 minuti ho aggiunto tributilammina ed appena iniziato ad aggiungere la soluzione ha iniziato ad intorbidirsi. Lasciato a riflusso per 4 ore. Al temrine delle 4 ore la soluzione è diventata rosso intenso/scuro; lascio raffreddare a temperatura ambiente ed evaporare il metanolo per ridurre il volume della solulzione. Una volta evaporato tutto il solvente ho aggiunto 20 ml di Et2O e filtrato, ora caratterizzo il precipitato ed aspetto che le acque madri evaporino o si riducano. | 4.0 | 50 ml | FATTO AL PRECIPITATO MM | 250.0 | 618.08 | intense Stirring | sembra identico al'IR del legante Millimoli | 0.22 | 0.1 | 30 ml Milligrammi | 55 | 61.808 | 20 microL",Organometallica,,,,,,,,,,,,,,2.0
22,Me4BPz,Organometallica - pirazoli,Me4BPz,Ru,[Ru(p-cymene)Cl2]2,"Ru1,3",MeOH,,T.A.,over night,,"25/02/26 16,30",2026-02-25,190.24,612.39,0.4,0.4,76.096,244.956,1.0,"Sciolto il sale di rutenio in metanolo 20 ml, una volta completamente sciolto ho aggiunto il legante. Lasciato reagire tutta la notte e poi lasciato evaporare il solvente in aria. Mandato HNMR del composto cristallizzato dopo completa evaporazione del solvente.",Cristalli osservati,"HNMR conferma l'avvenuta formazione del complesso(come da articolo) Campione | Linker | Ione metallico | Solvente | Temperatura °C | Procedimento | Tempo ore | Vials ml | Data inizio reazione | IR | XRD | TGA | BET IrFe1 | FErrocenylPz | [Ir(C₅Me₅)Cl₂]₂ | Et3N | CH2CL2 | RT | Sciogli il dimero [Ir(C₅Me₅)Cl₂]₂ in CH₂Cl₂ anidro sotto N₂ in un pallone secco. In una vial separata sciogli il ligante ferrocenil‑pirazolo in CH₂Cl₂ con una piccola quantità di trietilammina. Aggiungi lentamente questa soluzione al pallone con l'iridio mantenendo agitazione e atmosfera inerte. Lascia quindi agitare la miscela a temperatura ambiente per alcune ore prima di analizzarla all’NMR per verificare la formazione del complesso. Una volta trascorso il tempo di reazioe lascio evaporare il solvente in aria, la soluzione è rimasta limpida senza precipitato. | 4.0 | 25 ml | 05/03-2026 10,30 MM | 250.0 | 796.7 | intense Stirring Millimoli | 0.2 | 0.05 | 15 ml Milligrammi | 50 | 39.835 | 20 microL provare rapporto 1:1 | Una volta evaporato completamente il solvente si sono formati dei piccoli cristalli, procedo con la caratterizzazione per vedere se si sia formato un complesso Segnale HNMR non chiaro, troppi picchi non si evice la presenza di complesso",,,,,RutenioRodioIridio,Organometallica; Rutenio/Rodio/Iridio,,"HNMR conferma l'avvenuta formazione del complesso(come da articolo) Campione | Linker | Ione metallico | Solvente | Temperatura °C | Procedimento | Tempo ore | Vials ml | Data inizio reazione | IR | XRD | TGA | BET IrFe1 | FErrocenylPz | [Ir(C₅Me₅)Cl₂]₂ | Et3N | CH2CL2 | RT | Sciogli il dimero [Ir(C₅Me₅)Cl₂]₂ in CH₂Cl₂ anidro sotto N₂ in un pallone secco. In una vial separata sciogli il ligante ferrocenil‑pirazolo in CH₂Cl₂ con una piccola quantità di trietilammina. Aggiungi lentamente questa soluzione al pallone con l'iridio mantenendo agitazione e atmosfera inerte. Lascia quindi agitare la miscela a temperatura ambiente per alcune ore prima di analizzarla all’NMR per verificare la formazione del complesso. Una volta trascorso il tempo di reazioe lascio evaporare il solvente in aria, la soluzione è rimasta limpida senza precipitato. | 4.0 | 25 ml | 05/03-2026 10,30 MM | 250.0 | 796.7 | intense Stirring Millimoli | 0.2 | 0.05 | 15 ml Milligrammi | 50 | 39.835 | 20 microL provare rapporto 1:1 | Una volta evaporato completamente il solvente si sono formati dei piccoli cristalli, procedo con la caratterizzazione per vedere se si sia formato un complesso Segnale HNMR non chiaro, troppi picchi non si evice la presenza di complesso",Organometallica,,,,,,,,,,,,,,2.0
23,Me4BPz,Organometallica - pirazoli,Me4BPz,Ir,[Ir(C₅Me₅)Cl₂]₂,Ru4,MeOH,,T.A.,4,20.0,,,190.24,796.7,0.1,0.1,19.024,79.67,1.0,"Sciogli il dimero [Ir(C₅Me₅)Cl₂]₂ in MeOH anidro sotto N₂ in un pallone secco. In una vial separata sciogli il ligante bipirazolico in MeOH . Aggiungi lentamente questa soluzione al pallone con l'Iridio mantenendo agitazione e atmosfera inerte. Lascia quindi agitare la miscela a temperatura ambiente per alcune ore prima di analizzarla all’NMR per verificare la formazione del complesso. Ho notato un cambio di colore della soluzione, èè passata da rossastra(colore dell'iridio) a gialla, completamente limpida. Lascio evaporare il solvente.",Cristalli osservati,"Una volta ridotto notevolemtne il solvente nella vial ho aggiunetere dietilico, ho notato intorbidimento della soluzione, ho messo in frigo per far riposare il precipitato. Una volta rimosso dal frigo, ho filtraco con filtro di carta, sono rimasti dei cristalli sul fondo della vial, dalla telecamera sembrano buoni, mando l'HNMR. | ottenuto cristallo SPEDITO Da analisi HNMR risulta essersi formato un complesso rapp 1:1",,,,,RutenioRodioIridio,Organometallica; Rutenio/Rodio/Iridio,,"Una volta ridotto notevolemtne il solvente nella vial ho aggiunetere dietilico, ho notato intorbidimento della soluzione, ho messo in frigo per far riposare il precipitato. Una volta rimosso dal frigo, ho filtraco con filtro di carta, sono rimasti dei cristalli sul fondo della vial, dalla telecamera sembrano buoni, mando l'HNMR. | ottenuto cristallo SPEDITO Da analisi HNMR risulta essersi formato un complesso rapp 1:1",Organometallica,,,,,,,,,,,,,,2.0
24,Me4BPz,Organometallica - pirazoli,Me4BPz,Rh,[Rh(C5Me5)Cl2]2,Ru5,MeOH,,T.A.,4,20.0,"06/03/26 10,30",2026-03-06,190.24,618.08,0.1,0.1,19.024,61.808,1.0,"Sciogli il dimero [Rh(C5Me5)Cl2]2 in MeOH anidro sotto N₂ in un pallone secco. In una vial separata sciogli il ligante bipirazolico in MeOH . Aggiungi lentamente questa soluzione al pallone con il rodio mantenendo agitazione e atmosfera inerte. Lascia quindi agitare la miscela a temperatura ambiente per alcune ore prima di analizzarla all’NMR per verificare la formazione del complesso. Ho notato un cambio di colore della soluzione, èè passata da rossastra(colore dell'iridio) a gialla, completamente limpida. Lascio evaporare il solvente.",Cristalli osservati,"Nessun precipitato formatoso, la soluzione ha leggermente cambiato colore, faccio evaporare un po di solvente all'aria. Una volta ridotto notevolemtne il solvente nella vial ho aggiunetere dietilico, ho notato intorbidimento della soluzione, ho messo in frigo per far riposare il precipitato. Dopo averlo tolto da frigo non c'era nessun tipo di precitato, ma ho filtrato comunque, perche qualcosa si era sciolto in dietil etere, perchè la soluzione era diventata giallina; una volta filtrato nella vial è rimasto incollato sul fondo uno strato rosso, ho fatto evaporare all'aria e ho riscontroato la formazione di un precipitato sembrerebbe cristallino.Caratterizzo con HNMR | ottenuto cristallo SPEDITO Da analisi HNMR risulta essersi formato un complesso rapp 1:1 Campione | Linker | Ione metallico | Solvente | Temperatura °C | Procedimento | Tempo ore | Vials ml | Data inizio reazione | IR | XRD | TGA | BET IrFe2 | FErrocenylPz | [Ir(C₅Me₅)Cl₂]₂ | Et3N | CH2CL2 | RT | Sciogli il dimero [Ir(C₅Me₅)Cl₂]₂ in CH₂Cl₂ anidro sotto N₂ in un pallone secco. In una vial separata sciogli il ligante ferrocenil‑pirazolo in CH₂Cl₂ con una piccola quantità di trietilammina. Aggiungi lentamente questa soluzione al pallone con l'iridio mantenendo agitazione e atmosfera inerte. Lascia quindi agitare la miscela a temperatura ambiente per alcune ore prima di analizzarla all’NMR per verificare la formazione del complesso. Una volta trascorso il tempo di reazioe lascio evaporare il solvente in aria, la soluzione è rimasta limpida senza precipitato. Rimossa dallo stirring e lascio in aria per far ridurre leggermente il volume della soluzione. | overnight | 20 ml | 09/03/26 18,30 MM | 250.0 | 796.7 | intense Stirring Millimoli | 0.1 | 0.1 | 10 ml Milligrammi | 25 | 79.67 | 15 microL Una volta rimossa dal frigo ho filtrato il precipitato, faccio asciugare e mando HNMR, le acque madri le tengo. Nulla da IR solo presenza del legante",,,,,RutenioRodioIridio,Organometallica; Rutenio/Rodio/Iridio,,"Nessun precipitato formatoso, la soluzione ha leggermente cambiato colore, faccio evaporare un po di solvente all'aria. Una volta ridotto notevolemtne il solvente nella vial ho aggiunetere dietilico, ho notato intorbidimento della soluzione, ho messo in frigo per far riposare il precipitato. Dopo averlo tolto da frigo non c'era nessun tipo di precitato, ma ho filtrato comunque, perche qualcosa si era sciolto in dietil etere, perchè la soluzione era diventata giallina; una volta filtrato nella vial è rimasto incollato sul fondo uno strato rosso, ho fatto evaporare all'aria e ho riscontroato la formazione di un precipitato sembrerebbe cristallino.Caratterizzo con HNMR | ottenuto cristallo SPEDITO Da analisi HNMR risulta essersi formato un complesso rapp 1:1 Campione | Linker | Ione metallico | Solvente | Temperatura °C | Procedimento | Tempo ore | Vials ml | Data inizio reazione | IR | XRD | TGA | BET IrFe2 | FErrocenylPz | [Ir(C₅Me₅)Cl₂]₂ | Et3N | CH2CL2 | RT | Sciogli il dimero [Ir(C₅Me₅)Cl₂]₂ in CH₂Cl₂ anidro sotto N₂ in un pallone secco. In una vial separata sciogli il ligante ferrocenil‑pirazolo in CH₂Cl₂ con una piccola quantità di trietilammina. Aggiungi lentamente questa soluzione al pallone con l'iridio mantenendo agitazione e atmosfera inerte. Lascia quindi agitare la miscela a temperatura ambiente per alcune ore prima di analizzarla all’NMR per verificare la formazione del complesso. Una volta trascorso il tempo di reazioe lascio evaporare il solvente in aria, la soluzione è rimasta limpida senza precipitato. Rimossa dallo stirring e lascio in aria per far ridurre leggermente il volume della soluzione. | overnight | 20 ml | 09/03/26 18,30 MM | 250.0 | 796.7 | intense Stirring Millimoli | 0.1 | 0.1 | 10 ml Milligrammi | 25 | 79.67 | 15 microL Una volta rimossa dal frigo ho filtrato il precipitato, faccio asciugare e mando HNMR, le acque madri le tengo. Nulla da IR solo presenza del legante",Organometallica,,,,,,,,,,,,,,2.0
25,FErrocenylPz,Organometallica,FErrocenylPz,,PdCl2 · (CH3CN)2,PdFe2,MeOH,,T.A.,4,20.0,"24/03/26 10,30",2026-03-24,250.0,259.43,0.4,0.2,100.0,51.886,2.0,"Filtrato il precipitato(eccesso di legante), la soluzione raccolta in una beuta e fatta evaporare all'aria.",Precipitato,PROVARE RAPPORTO 1:1,Pessimo picchi non distinguibili,,,,RutenioRodioIridio,Organometallica; Rutenio/Rodio/Iridio,,PROVARE RAPPORTO 1:1,Organometallica,,,,,,,,,,,,,,1.0
26,"1,4-Di(1H-pyrazol-4-yl)benzene",Organometallica - pirazoli,"1,4-Di(1H-pyrazol-4-yl)benzene",Ru,[Ru(p-cymene)Cl2]2,Ru6,MeOH,,T.A.,24,20.0,"01/04/2026 11,00",2026-04-01,210.23,612.39,0.2,0.1,42.046,61.239,2.0,"To a methanolic (5 mL) solution of pyrazole based ligand , was added a methanolic (5 mL) solution of [RuCl2(η6-p-cymene)]2 , and the reaction mixture was allowed to stir for 4 h at room temperature. Dopo 24 ore ho filtrato l'eccesso di reagenti e lasciato poi dimezzare il volume della soluzione all'aria lentamente. Portato a secco e mandato l'HNMR",Cristalli osservati,"Da spettro HNMR sembrerebbe formato un complesso, mando ESI-MS. Dalla massa sembrerebbe essersi formato un complesso provo a cristallizzare in CDCl3/Esano e MeOH/esano",,,,,RutenioRodioIridio,Organometallica; Rutenio/Rodio/Iridio,,"Da spettro HNMR sembrerebbe formato un complesso, mando ESI-MS. Dalla massa sembrerebbe essersi formato un complesso provo a cristallizzare in CDCl3/Esano e MeOH/esano",Organometallica,,,,,,,,,,,,,,2.0
27,(NO2)2BPz,Organometallica - pirazoli,(NO2)2BPz,Ru,[Ru(p-cymene)Cl2]2,Ru7,MeOH,,T.A.,24,20.0,"06/05/2026 10,00",2026-05-06,224.02,612.39,0.1,0.05,22.402,30.6195,2.0,"filtrato e lavato con metanolo, dopo aver dimezzato il volume della soluzione.Precipitato di colore nero, ma sembra cristallino",,,"non buono, picchi poco sharpe",,,,RutenioRodioIridio,Organometallica; Rutenio/Rodio/Iridio,,,Organometallica,,,,,,,,,,,,,,
28,NO2BPz,Organometallica - pirazoli,NO2BPz,Ru,[Ru(p-cymene)Cl2]2,Ru8,MeOH,,T.A.,24,20.0,"06/05/2026 10,00",2026-05-06,179.04,612.39,0.1,0.05,17.904,30.6195,2.0,"filtrato per rimuovere l'eccesso di reagenti noon reagito, lasciato ridurre il volume. Lavato con etere dietilico e filtrato(precipitato verdino).Ir del primo precipitato è pessimo. Le acque madri le ho tenute.",N.D.,"Le acque madri fatte evaporare all'aria, il residuo analizzato all'HNMR: HNMR più pulito del Ru9, sembrerebbe anche qui formatosi un complesso buinucleare Ru2L. Faccio ESI-MS | ESI-MS","non male, procedo con HNMR",,,,RutenioRodioIridio,Organometallica; Rutenio/Rodio/Iridio,,"Le acque madri fatte evaporare all'aria, il residuo analizzato all'HNMR: HNMR più pulito del Ru9, sembrerebbe anche qui formatosi un complesso buinucleare Ru2L. Faccio ESI-MS | ESI-MS",Organometallica,,,,,,,,,,,,,,1.0
29,FErrocenylPz,Organometallica,FErrocenylPz,,PdCl2 · (CH3CN)2,PdFe3,MeOH,,T.A.,6,20.0,"26/05/2026 10,30",2026-05-26,250.0,259.43,0.1,0.1,25.0,25.943,1.0,"Ho pesato il dimero e sciolto in 10 ml di MeOH; una volta sulubilizzato ho aggiunto il legante e lasciato sotto agitazione per 6ORE. Ho lasciato dimezzare il volume all'aria, poi aggiunto qualche goccia di dietiletere e messo in frigo. Il precipitato ottenuto l'ho filtrato.",Cristalli osservati,"HNMR probabile formazione del complesso, ma con PdCl2 · (CH3CN)2 non reagito completamente. Rap 1:1; HNMR identico al PdFe1 | messo a cristallizzare in CDCl3/esano",come PdFE1,,,,RutenioRodioIridio,Organometallica; Rutenio/Rodio/Iridio,,"HNMR probabile formazione del complesso, ma con PdCl2 · (CH3CN)2 non reagito completamente. Rap 1:1; HNMR identico al PdFe1 | messo a cristallizzare in CDCl3/esano",Organometallica,,,,,,,,,,,,,,2.0
30,"3,3'-diamino-4,4’-bipyrazole",Organometallica - pirazoli,"3,3'-diamino-4,4’-bipyrazole",Ru,[Ru(p-cymene)Cl2]2,Ru9,MeOH,,T.A.,24,20.0,"26/05/2026 10,30",2026-05-26,164.168,612.39,0.1,0.1,16.4168,61.239,1.0,Ho pesato il dimero e sciolto in 10 ml di MeOH; una volta sulubilizzato ho aggiunto il legante e lasciato sotto agitazione per 24 ORE.Fatto evaporare all'aria per ridurre il volume,Da valutare,"HNMR Fatto, molti picchi, probabilmente sporco; miscela di componenti, ma probabile formazione di un complesso binucleare con il legante bipirazolico a ponte tra due centri di rutenio. Mando un ESI-MS per verificare almeno la fuoriuscita del complesso, poi ottimizzerò la sintesi | ESI-MS",fatto,,,,RutenioRodioIridio,Organometallica; Rutenio/Rodio/Iridio,,"HNMR Fatto, molti picchi, probabilmente sporco; miscela di componenti, ma probabile formazione di un complesso binucleare con il legante bipirazolico a ponte tra due centri di rutenio. Mando un ESI-MS per verificare almeno la fuoriuscita del complesso, poi ottimizzerò la sintesi | ESI-MS",Organometallica,,,,,,,,,,,,,,1.0
31,"1,4-Di(1H-pyrazol-4-yl)benzene BDP",Organometallica - pirazoli,"1,4-Di(1H-pyrazol-4-yl)benzene BDP",Ir,[Ir(C₅Me₅)Cl₂]₂,Ru10,MeOH,,T.A.,24,20.0,"04/06/2026 17,30",2026-06-04,210.23,796.7,0.05,0.1,10.5115,79.67,0.5,"Ho sciolto il sale metallico in 10 ml di MeOH, una volta solubilizzato ho aggiunto il linker e lasciato in stirring.",Precipitato,Filtrato l'eccesso di reagenti e lasciato le acque madri evaporare all'aria. Mando HNMR Da HNMR sempra esser venuto un Complesso 1:1 metallo-legante,IR fatto al precipitato una volta andate a secco le acque madri. IR buono,,,,RutenioRodioIridio,Organometallica; Rutenio/Rodio/Iridio,,Filtrato l'eccesso di reagenti e lasciato le acque madri evaporare all'aria. Mando HNMR Da HNMR sempra esser venuto un Complesso 1:1 metallo-legante,Organometallica,,,,,,,,,,,,,,1.0
32,"1,4-Di(1H-pyrazol-4-yl)benzene BDP",Organometallica - pirazoli,"1,4-Di(1H-pyrazol-4-yl)benzene BDP",Rh,[Rh(C5Me5)Cl2]2,Ru11,MeOH,,T.A.,24,20.0,"04/06/2026 17,30",2026-06-04,210.23,618.08,0.05,0.1,10.5115,61.808,0.5,"Ho sciolto il sale metallico in 10 ml di MeOH, una volta solubilizzato ho aggiunto il linker e lasciato in stirring.",Da valutare,Filtrato l'eccesso di reagenti e lasciato le acque madri evaporare all'aria,,,,,RutenioRodioIridio,Organometallica; Rutenio/Rodio/Iridio,,Filtrato l'eccesso di reagenti e lasciato le acque madri evaporare all'aria,Organometallica,,,,,,,,,,,,,,1.0
33,Ru1,Organometallica,Ru1,Ru,CAgF3SO3,Scambio Anionico,MeCN,,T.A.,3,20.0,"02/02/26 12,00",2026-02-02,,,0.06,0.12,55.0,31.0,0.5,lasciato aperto a temperatura ambiente per cercare di ridurre il volume di solvente e favorire una cristallizzazione,Cristalli osservati,"Aggiunto etere dietilico, ma ancora nessun precipitato. lascio evaporare il solvente lentamente",,,,,Cage supramolecolare,Organometallica; Rutenio/Rodio/Iridio,,"Aggiunto etere dietilico, ma ancora nessun precipitato. lascio evaporare il solvente lentamente",Organometallica,,,,,,,,,,,,,,2.0
34,"Ru1 scambio anionico FW=868,73",Organometallica - scambio anionico,"Ru1 scambio anionico FW=868,73",Ru,"4,4'-bipiridina",Cage con Bipiridina,MeCN,,T.A.,,,,,,,0.04,0.04,34.74,7.0,1.0,"Dopo 5h la soluzione ha cambiato colore, ora faccio evaporare un pò di solvente per vedere se verrà giu qualcosa. Una volta dimezzato il volume ho aggiunto 5 ml di dietil etere e poi posto a scaldare su piastra per circa 15 minuti, ho nontato un precipitato nerastro, fatto raffreddare e posto in frigo per vedere se continuerà a venire giu.",Cristalli osservati,"Filtrato il precipitato, grigiastro, troppa poca quantità per poterlo caratterizzare, le acque filtrate le ho lasciate evaporare all'aria. Una volta evaporato il solvente si sono formati dei cristalli.",,,,,Cage supramolecolare,Organometallica; Rutenio/Rodio/Iridio,,"Filtrato il precipitato, grigiastro, troppa poca quantità per poterlo caratterizzare, le acque filtrate le ho lasciate evaporare all'aria. Una volta evaporato il solvente si sono formati dei cristalli.",Organometallica,,,,,,,,,,,,,,2.0
35,"Ru1,2",Organometallica,"Ru1,2",Ru,CAgF3SO3,Scambio Anionico,CH2Cl2,,T.A.,3,20.0,"17/02/2026 10,30",2026-02-17,,,0.04,0.08,32.0,20.5,0.5,"Precipitato bianco formatosi alla fine delle 4 ore, filtrato e lasciato ridurre di volume all'aria.",Cristalli osservati,"Dovrebbe precipitare AgCl | il precipitato(giallastro ho fatto HNMR e mandata l'ESI-MS, per verificare se effettivamente è avvenuto lo scambio anionico Sono venuti giù dei cristalli una volta ridotto il volume di solvente.",,,,,Cage supramolecolare,Organometallica; Rutenio/Rodio/Iridio,,"Dovrebbe precipitare AgCl | il precipitato(giallastro ho fatto HNMR e mandata l'ESI-MS, per verificare se effettivamente è avvenuto lo scambio anionico Sono venuti giù dei cristalli una volta ridotto il volume di solvente.",Organometallica,,,,,,,,,,,,,,2.0
36,"Ru1,3 802,63",Organometallica,"Ru1,3 802,63",Ru,CAgF3SO3,Scambio Anionico,CH2Cl2,,T.A.,5,20.0,"03/03/26 10,00",2026-03-03,,,0.05,0.2,43.0,51.0,0.25,"Precipitato bianco formatosi alla fine delle 4 ore, filtrato e lasciato ridurre di volume all'aria.",Precipitato,"Fatto evaporare complletamente il solvente, ora caratterizzo, sembra esserci un precipitato giallo/rossastro. Dall'HNMR risulta essere avvenuto il completo scambio anionico",,,,,Cage supramolecolare,Organometallica; Rutenio/Rodio/Iridio,,"Fatto evaporare complletamente il solvente, ora caratterizzo, sembra esserci un precipitato giallo/rossastro. Dall'HNMR risulta essere avvenuto il completo scambio anionico",Organometallica,,,,,,,,,,,,,,1.0
37,"Ru1,3 scambio anionico FW=868,73",Organometallica - scambio anionico,"Ru1,3 scambio anionico FW=868,73",Ru,"4,4'-bipiridina",Cage con Bipiridina,MeCN,,T.A.,5,20.0,"10/03/26 12,00",2026-03-10,,,0.02,0.02,18.0,3.5,1.0,"Ho solubilizzato il complesso in 10 ml di MeCN, in un'altra vial ho solubilizzato la bipiridina in altri 10 ml di MeCN, poi ho aggiunto goccia a goccia nella soluzione del complesso.",Da valutare,"Una volta trascorse le 5 ore ho fatto evaporare il solvente fino a circa 5 ml, poi ho aggiunto goccia a goccia dietil etere fino ad intormbidimento della soluzione, poi messa in frigo. | Riprovare HNMR in DMSO Anche in DMSO non molto pulito HNMR",,,,,Cage supramolecolare,Organometallica; Rutenio/Rodio/Iridio,,"Una volta trascorse le 5 ore ho fatto evaporare il solvente fino a circa 5 ml, poi ho aggiunto goccia a goccia dietil etere fino ad intormbidimento della soluzione, poi messa in frigo. | Riprovare HNMR in DMSO Anche in DMSO non molto pulito HNMR",Organometallica,,,,,,,,,,,,,,1.0
38,"Ru1,3",Organometallica,"Ru1,3",Ru,CAgF3SO3,Scambio Anionico2,CH2Cl2,,T.A.,5,20.0,"24/03/26 12,00",2026-03-24,,,0.05,0.2,40.0,51.0,0.25,"Precipitato bianco formatosi alla fine delle 4 ore, filtrato e lasciato ridurre di volume all'aria.",Precipitato,,,,,,Cage supramolecolare,Organometallica; Rutenio/Rodio/Iridio,,,Organometallica,,,,,,,,,,,,,,1.0
39,"Ru1,3 scambio anionico2 FW=868,73",Organometallica - scambio anionico,"Ru1,3 scambio anionico2 FW=868,73",Ru,BDP,Cage con BDP,MeCN,,T.A.,24,20.0,"01/04/2026 11,00",2026-04-01,,,0.02,0.02,18.0,4.5,1.0,"Ho solubilizzato il complesso in 52 ml di MeCN, in un'altra vial ho solubilizzato il BDP in altri 5 ml di MeCN, poi ho aggiunto goccia a goccia nella soluzione del complesso. Soluzione torbida, perchè il legante non si è solubilizzato molto bene in MeCN. Dopo 24 ore ho filtrato l'eccesso di reagenti ed ho lasciato ad evaporare il solvente all'aria lentamente.",Da valutare,"IR buono, mando HNMR HNMR fatto, da analizzare;da HNMR sembrerebbe formatosi un cage, picchi del BDP shiftati. Mandare un ESI-MS; forse formazione di un complesso rutenio-BDP e non una cage",,,,,Cage supramolecolare,Organometallica; Rutenio/Rodio/Iridio,,"IR buono, mando HNMR HNMR fatto, da analizzare;da HNMR sembrerebbe formatosi un cage, picchi del BDP shiftati. Mandare un ESI-MS; forse formazione di un complesso rutenio-BDP e non una cage",Organometallica,,,,,,,,,,,,,,1.0
40,"Ru1,3",Organometallica,"Ru1,3",Ru,CAgF3SO3,Scambio Anionico3,CH2Cl2,,T.A.,6,20.0,"14/04/26 10,30",2026-04-14,,,0.05,0.22,40.0,57.0,0.227,"Filtrato il precipitato formatosi, sciacquato con 5 ml di diclorometano e poi lasciato evaporare all'aria le acque madri.",Precipitato,"è poco solubile in diclorometano | IR buono, procedo con il cage con bpz",,,,,Cage supramolecolare,Organometallica; Rutenio/Rodio/Iridio,,"è poco solubile in diclorometano | IR buono, procedo con il cage con bpz",Organometallica,,,,,,,,,,,,,,1.0
41,"Ru1,3 scambio anionico3 FW=868,73",Organometallica - scambio anionico,"Ru1,3 scambio anionico3 FW=868,73",Ru,BPz,Cage con Bpz,MeCN,,T.A.,5,20.0,"17/04/2026 12,15",2026-04-17,,,0.02,0.03,18.0,4.0,0.667,andando a secco,Precipitato,"da HNMR il precipitato risulta troppo sporco, ci sono troppi picchi per poterlo risolvere",,,,,Cage supramolecolare,Organometallica; Rutenio/Rodio/Iridio,,"da HNMR il precipitato risulta troppo sporco, ci sono troppi picchi per poterlo risolvere",Organometallica,,,,,,,,,,,,,,1.0
42,"Ru1,3",Organometallica,"Ru1,3",Ru,CAgF3SO3,Scambio Anionico4,CH2Cl2,,T.A.,5,15.0,"27/05/2026 11,30",2026-05-27,,,0.05,0.2,40.0,51.0,0.25,"Solubilizzato separatamente i due reagenti, poi aggiungo goccia a goccia la soluzione di CAgF3SO3 in quella del complesso. Precipitato bianco formatosi alla fine delle 4 ore, filtrato e lasciato ridurre di volume all'aria.",Precipitato,,,,,,Cage supramolecolare,Organometallica; Rutenio/Rodio/Iridio,,,Organometallica,,,,,,,,,,,,,,1.0
43,"Ru1 scambio anionico FW=868,73",Organometallica - scambio anionico,"Ru1 scambio anionico FW=868,73",Ru,"4,4'-bipiridina(Az50)",Cage con Bipiridina3,MeCN,,T.A.,24,10.0,"28/05/2026 9,30",2026-05-28,,,0.02,0.04,18.0,7.0,0.5,"Solubilizzare il complesso in 2 ml di acetonitrile, in una vial separata solubilizzare la bipiridina con 3 ml di CH3CN ed aggiungere goccia a goccia la soluzione in quella del complesso. Lasciar reagire 24h.",Da valutare,Lasciato evaporare leggermente il volume una volta passate le 24h. Ho aggiunto qualche goccia di etere dietilico e lasciato in frigo fino al 3 giugno.,,,,,Cage supramolecolare,Organometallica; Rutenio/Rodio/Iridio,,Lasciato evaporare leggermente il volume una volta passate le 24h. Ho aggiunto qualche goccia di etere dietilico e lasciato in frigo fino al 3 giugno.,Organometallica,,,,,,,,,,,,,,1.0
44,Et4BPz,Organometallica - pirazoli,Et4BPz,Rh,[Rh(C5Me5)Cl2]2,"Ru0,2",MeOH,,T.A.,16,20.0,"11/0/2026 15,31",2026-06-11 00:00:00,246.35,618.08,0.1,0.05,24.635,30.904,0.5,"Solubilizzato il dimero del metallo in 10 ml di MeOH, una volta solulbilizzato ho aggiunto il legante e lasciato in stirring per 16 ore.",N.D.,,,,,,RutenioRodioIridio,Organometallica; Rutenio/Rodio/Iridio,,,Organometallica,,,,,,,,,,,,,,1.0
45,H2BPZNH2,Organometallica,H2BPzNH2,Rh,[Rh(C5Me5)Cl2]3,Ru13,MeOH,,70,24,20.0,"15/06/2026 18,30",2026-06-15 00:00:00,149.153,618.08,0.1,0.05,14.91,30.904,0.5,"Solubilizzato il dimero del metallo in 10 ml di MeOH, una volta solulbilizzato ho aggiunto il legante e lasciato in stirring per 16 ore.",N.D.,,,,,,RutenioRodioIridio,Organometallica; Rutenio/Rodio/Iridio,,,Organometallica,,,,,,,,,,,,,,1.0
46,(NO2)2BPz,Organometallica,(NO2)2BPz,Ir,[Ir(C5Me5)Cl2]4,"Ru7,2",MeOH,Et3N 2 eq,70,24,20.0,"15/06/2026 18,31",2026-06-16 00:00:00,224.02,796.7,0.1,0.05,14.91,30.904,0.5,"Solubilizzato il dimero del metallo in 10 ml di MeOH, una volta solulbilizzato ho aggiunto il legante e lasciato in stirring per 16 ore.",N.D.,,"discreto, ci sono sia i picchi del legante che del dimero metallico",,,,RutenioRodioIridio,Organometallica; Rutenio/Rodio/Iridio,,"Ho effettuato l'IR del filtrato dopo le 24 ore di reazione, nelle acque madri non vi era rimasto nulla",Organometallica,,,,,,,,,,,,,,1.0
47,NO2BPz,Organometallica,NO2BPz,Ir,[Ir(C5Me5)Cl2]5,Ru14,MeOH,Et3N 2 eq,70,24,20.0,"15/06/2026 18,32",2026-06-17 00:00:00,224.02,796.7,0.1,0.05,14.91,30.904,0.5,"Solubilizzato il dimero del metallo in 10 ml di MeOH, una volta solulbilizzato ho aggiunto il legante e lasciato in stirring per 16 ore.",N.D.,,"non male, ci sono sia i picchi del legante che quelli del dimero metallico",,,,RutenioRodioIridio,Organometallica; Rutenio/Rodio/Iridio,,"Ho effettuato l'IR del filtrato dopo le 24 ore di reazione, nelle acque madri non vi era rimasto nulla",Organometallica,,,,,,,,,,,,,,1.0
326,"1,4-Benzenedicarboxylic acid (H2BDC)",,"1,4-Benzenedicarboxylic acid (H2BDC)",Zn,Zn(NO3)2·6H2O,,DMF,,120,24,,,,,,0.7,2.2,,,0.3182,Solvothermal,,,,,,,,,,MOF Name: MOF-5,MOF-5,2.2,,,,,,,,,,,,,2.0
327,"1,3,5-Benzenetricarboxylic acid (H3BTC)",,"1,3,5-Benzenetricarboxylic acid (H3BTC)",Cu,Cu(NO3)2·3H2O,,DMF/EtOH/H2O,,110,18,,,,,,2.8,5.0,,,0.56,Solvothermal,,,,,,,,,,MOF Name: HKUST-1 (Cu-BTC),HKUST-1 (Cu-BTC),5.0,,,,,,,,,,,,,2.0
328,"1,4-Benzenedicarboxylic acid (H2BDC)",,"1,4-Benzenedicarboxylic acid (H2BDC)",Zr,ZrCl4,,DMF/HCl,,120,24,,,,,,1.5,1.5,,,1.0,Solvothermal,,,,,,,,,,MOF Name: UiO-66,UiO-66,1.5,,,,,,,,,,,,,2.0
329,2-Aminoterephthalic acid,,2-Aminoterephthalic acid,Zr,ZrCl4,,DMF/HCl,,120,24,,,,,,1.5,1.5,,,1.0,Solvothermal,,,,,,,,,,MOF Name: UiO-66-NH2,UiO-66-NH2,1.5,,,,,,,,,,,,,2.0
330,2-Nitroterephthalic acid,,2-Nitroterephthalic acid,Zr,ZrCl4,,DMF/HCl,,120,24,,,,,,1.0,1.0,,,1.0,Solvothermal,,,,,,,,,,MOF Name: UiO-66-NO2,UiO-66-NO2,1.0,,,,,,,,,,,,,2.0
331,"4,4'-Biphenyldicarboxylic acid (H2BPDC)",,"4,4'-Biphenyldicarboxylic acid (H2BPDC)",Zr,ZrCl4,,DMF/HCl,,120,24,,,,,,1.0,1.0,,,1.0,Solvothermal,,,,,,,,,,MOF Name: UiO-67,UiO-67,1.0,,,,,,,,,,,,,2.0
332,2-Methylimidazole,,2-Methylimidazole,Zn,Zn(NO3)2·6H2O,,MeOH,,25,12,,,,,,4.0,1.0,,,4.0,Precipitation,,,,,,,,,,MOF Name: ZIF-8,ZIF-8,1.0,,,,,,,,,,,,,2.0
333,2-Methylimidazole,,2-Methylimidazole,Co,Co(NO3)2·6H2O,,MeOH,,25,24,,,,,,4.0,1.0,,,4.0,Precipitation,,,,,,,,,,MOF Name: ZIF-67,ZIF-67,1.0,,,,,,,,,,,,,2.0
334,Benzimidazole,,Benzimidazole,Zn,Zn(NO3)2·6H2O,,DMF,,130,48,,,,,,6.0,1.5,,,4.0,Solvothermal,,,,,,,,,,MOF Name: ZIF-7,ZIF-7,1.5,,,,,,,,,,,,,2.0
335,Benzimidazole,,Benzimidazole,Zn,Zn(NO3)2·6H2O,,Toluene/MeOH,,100,24,,,,,,3.2,0.8,,,4.0,Solvothermal,,,,,,,,,,MOF Name: ZIF-11,ZIF-11,0.8,,,,,,,,,,,,,2.0
336,"1,4-Benzenedicarboxylic acid (H2BDC)",,"1,4-Benzenedicarboxylic acid (H2BDC)",Al,Al(NO3)3·9H2O,,H2O,,220,72,,,,,,3.0,3.0,,,1.0,Hydrothermal,,,,,,,,,,MOF Name: MIL-53(Al),MIL-53(Al),3.0,,,,,,,,,,,,,2.0
337,"1,4-Benzenedicarboxylic acid (H2BDC)",,"1,4-Benzenedicarboxylic acid (H2BDC)",Cr,Cr(NO3)3·9H2O,,H2O/HF,,220,72,,,,,,5.0,5.0,,,1.0,Hydrothermal,,,,,,,,,,MOF Name: MIL-53(Cr),MIL-53(Cr),5.0,,,,,,,,,,,,,2.0
338,"1,4-Benzenedicarboxylic acid (H2BDC)",,"1,4-Benzenedicarboxylic acid (H2BDC)",Fe,FeCl3·6H2O,,DMF,,150,15,,,,,,5.0,5.0,,,1.0,Solvothermal,,,,,,,,,,MOF Name: MIL-53(Fe),MIL-53(Fe),5.0,,,,,,,,,,,,,2.0
339,"1,3,5-Benzenetricarboxylic acid (H3BTC)",,"1,3,5-Benzenetricarboxylic acid (H3BTC)",Fe,Fe metal,,H2O/HF/HNO3,,150,12,,,,,,6.7,10.0,,,0.67,Hydrothermal,,,,,,,,,,MOF Name: MIL-100(Fe),MIL-100(Fe),10.0,,,,,,,,,,,,,2.0
340,"1,3,5-Benzenetricarboxylic acid (H3BTC)",,"1,3,5-Benzenetricarboxylic acid (H3BTC)",Cr,CrO3,,H2O/HF,,220,96,,,,,,6.7,10.0,,,0.67,Hydrothermal,,,,,,,,,,MOF Name: MIL-100(Cr),MIL-100(Cr),10.0,,,,,,,,,,,,,2.0
341,"1,4-Benzenedicarboxylic acid (H2BDC)",,"1,4-Benzenedicarboxylic acid (H2BDC)",Cr,Cr(NO3)3·9H2O,,H2O/HF,,220,8,,,,,,4.0,4.0,,,1.0,Hydrothermal,,,,,,,,,,MOF Name: MIL-101(Cr),MIL-101(Cr),4.0,,,,,,,,,,,,,2.0
342,"1,4-Benzenedicarboxylic acid (H2BDC)",,"1,4-Benzenedicarboxylic acid (H2BDC)",Fe,FeCl3·6H2O,,DMF,,110,20,,,,,,1.5,3.0,,,0.5,Solvothermal,,,,,,,,,,MOF Name: MIL-101(Fe),MIL-101(Fe),3.0,,,,,,,,,,,,,2.0
343,"2,5-Dihydroxyterephthalic acid (H4DOBDC)",,"2,5-Dihydroxyterephthalic acid (H4DOBDC)",Mg,Mg(NO3)2·6H2O,,DMF/EtOH/H2O,,125,24,,,,,,1.0,3.3,,,0.303,Solvothermal,,,,,,,,,,MOF Name: Mg-MOF-74,Mg-MOF-74,3.3,,,,,,,,,,,,,2.0
344,"2,5-Dihydroxyterephthalic acid (H4DOBDC)",,"2,5-Dihydroxyterephthalic acid (H4DOBDC)",Zn,Zn(NO3)2·6H2O,,DMF/EtOH/H2O,,100,24,,,,,,1.0,3.3,,,0.303,Solvothermal,,,,,,,,,,MOF Name: Zn-MOF-74,Zn-MOF-74,3.3,,,,,,,,,,,,,2.0
345,"2,5-Dihydroxyterephthalic acid (H4DOBDC)",,"2,5-Dihydroxyterephthalic acid (H4DOBDC)",Ni,Ni(NO3)2·6H2O,,DMF/EtOH/H2O,,120,24,,,,,,1.0,3.3,,,0.303,Solvothermal,,,,,,,,,,MOF Name: Ni-MOF-74,Ni-MOF-74,3.3,,,,,,,,,,,,,2.0
346,"2,5-Dihydroxyterephthalic acid (H4DOBDC)",,"2,5-Dihydroxyterephthalic acid (H4DOBDC)",Co,Co(NO3)2·6H2O,,DMF/EtOH/H2O,,120,24,,,,,,1.0,3.3,,,0.303,Solvothermal,,,,,,,,,,MOF Name: Co-MOF-74,Co-MOF-74,3.3,,,,,,,,,,,,,2.0
347,"2,5-Dihydroxyterephthalic acid (H4DOBDC)",,"2,5-Dihydroxyterephthalic acid (H4DOBDC)",Fe,FeCl2·4H2O,,DMF/EtOH,,120,24,,,,,,1.0,3.3,,,0.303,Solvothermal,,,,,,,,,,MOF Name: Fe-MOF-74,Fe-MOF-74,3.3,,,,,,,,,,,,,2.0
348,"2,5-Dihydroxyterephthalic acid (H4DOBDC)",,"2,5-Dihydroxyterephthalic acid (H4DOBDC)",Mn,Mn(OAc)2·4H2O,,DMF/EtOH/H2O,,120,24,,,,,,1.0,3.3,,,0.303,Solvothermal,,,,,,,,,,MOF Name: Mn-MOF-74,Mn-MOF-74,3.3,,,,,,,,,,,,,2.0
349,"1,3,6,8-tetrakis(p-benzoic acid)pyrene (H4TBAPy)",,"1,3,6,8-tetrakis(p-benzoic acid)pyrene (H4TBAPy)",Zr,ZrOCl2·8H2O,,DMF/TFA,,120,18,,,,,,0.06,0.3,,,0.2,Solvothermal,,,,,,,,,,MOF Name: NU-1000,NU-1000,0.3,,,,,,,,,,,,,2.0
350,TCPP (Tetrakis(4-carboxyphenyl)porphyrin),,TCPP (Tetrakis(4-carboxyphenyl)porphyrin),Zr,ZrOCl2·8H2O,,DMF/BA,,120,24,,,,,,0.04,0.23,,,0.1739,Solvothermal,,,,,,,,,,MOF Name: PCN-222,PCN-222,0.23,,,,,,,,,,,,,2.0
351,"3,3',5,5'-Azobenzenetetracarboxylic acid (H4ABTC)",,"3,3',5,5'-Azobenzenetetracarboxylic acid (H4ABTC)",Fe,Fe(NO3)3·9H2O,,DMF,,150,24,,,,,,0.3,0.6,,,0.5,Solvothermal,,,,,,,,,,MOF Name: PCN-250,PCN-250,0.6,,,,,,,,,,,,,2.0
352,"Isophthalic acid (1,3-BDC)",,"Isophthalic acid (1,3-BDC)",Al,Al(ClO4)3·6H2O,,H2O/DMF,,130,12,,,,,,2.0,2.0,,,1.0,Hydrothermal,,,,,,,,,,MOF Name: CAU-10-H,CAU-10-H,2.0,,,,,,,,,,,,,2.0
353,2-Aminoterephthalic acid,,2-Aminoterephthalic acid,Al,Al(ClO4)3·6H2O,,MeOH,,125,5,,,,,,1.0,3.0,,,0.3333,Solvothermal,,,,,,,,,,MOF Name: CAU-1,CAU-1,3.0,,,,,,,,,,,,,2.0
354,"2,6-NDC (0.5) / H3BTC (0.5)",,"2,6-NDC (0.5) / H3BTC (0.5)",Zn,Zn(NO3)2·6H2O,,DMF,,120,24,,,,,,1.0,2.0,,,0.5,Solvothermal,,,,,,,,,,MOF Name: DUT-6,DUT-6,2.0,,,,,,,,,,,,,2.0
355,"2,6-NDC (1.0) / DABCO (0.5)",,"2,6-NDC (1.0) / DABCO (0.5)",Ni,Ni(NO3)2·6H2O,,DMF,,120,48,,,,,,1.5,1.0,,,1.5,Solvothermal,,,,,,,,,,MOF Name: DUT-8(Ni),DUT-8(Ni),1.0,,,,,,,,,,,,,2.0
356,"Biphenyl-3,3',5,5'-tetracarboxylic acid",,"Biphenyl-3,3',5,5'-tetracarboxylic acid",Cu,Cu(NO3)2·2.5H2O,,DMF/MeOH,,75,24,,,,,,0.3,1.2,,,0.25,Solvothermal,,,,,,,,,,MOF Name: NOTT-100 (MFM-300(Cu)),NOTT-100 (MFM-300(Cu)),1.2,,,,,,,,,,,,,2.0
357,"Biphenyl-3,3',5,5'-tetracarboxylic acid",,"Biphenyl-3,3',5,5'-tetracarboxylic acid",Al,Al(NO3)3·9H2O,,H2O,,210,72,,,,,,0.38,1.5,,,0.2533,Hydrothermal,,,,,,,,,,MOF Name: MFM-300(Al),MFM-300(Al),1.5,,,,,,,,,,,,,2.0
358,"Biphenyl-3,3',5,5'-tetracarboxylic acid",,"Biphenyl-3,3',5,5'-tetracarboxylic acid",In,In(NO3)3·xH2O,,DMF/MeOH/H2O,,120,24,,,,,,0.25,1.0,,,0.25,Solvothermal,,,,,,,,,,MOF Name: MFM-300(In),MFM-300(In),1.0,,,,,,,,,,,,,2.0
359,"Biphenyl-3,3',5,5'-tetracarboxylic acid",,"Biphenyl-3,3',5,5'-tetracarboxylic acid",Cu,Cu(NO3)2·2.5H2O,,DMF/Dioxane/H2O,,85,24,,,,,,0.35,1.5,,,0.2333,Solvothermal,,,,,,,,,,MOF Name: NOTT-101,NOTT-101,1.5,,,,,,,,,,,,,2.0
360,"1,3,5-tris(4-carboxyphenyl)benzene (BTB)",,"1,3,5-tris(4-carboxyphenyl)benzene (BTB)",Zn,Zn(NO3)2·6H2O,,DEF,,85,48,,,,,,0.34,1.8,,,0.1889,Solvothermal,,,,,,,,,,MOF Name: MOF-177,MOF-177,1.8,,,,,,,,,,,,,2.0
361,"1,3,5-BTB (0.2) / 2,6-NDC (0.2)",,"1,3,5-BTB (0.2) / 2,6-NDC (0.2)",Zn,Zn(NO3)2·6H2O,,DMF,,85,24,,,,,,0.4,1.2,,,0.3333,Solvothermal,,,,,,,,,,MOF Name: MOF-205,MOF-205,1.2,,,,,,,,,,,,,2.0
362,"3,3',5,5'-Biphenyltetracarboxylic acid",,"3,3',5,5'-Biphenyltetracarboxylic acid",Cu,Cu(NO3)2·2.5H2O,,DMF/EtOH/H2O,,65,24,,,,,,0.3,1.0,,,0.3,Solvothermal,,,,,,,,,,MOF Name: MOF-505,MOF-505,1.0,,,,,,,,,,,,,2.0
363,2-Bromoterephthalic acid,,2-Bromoterephthalic acid,Zr,ZrCl4,,DMF/HCl,,120,24,,,,,,1.0,1.0,,,1.0,Solvothermal,,,,,,,,,,MOF Name: UiO-66-Br,UiO-66-Br,1.0,,,,,,,,,,,,,2.0
364,"1,2,4,5-Benzenetetracarboxylic acid",,"1,2,4,5-Benzenetetracarboxylic acid",Zr,ZrCl4,,DMF/HCl,,120,24,,,,,,0.5,1.0,,,0.5,Solvothermal,,,,,,,,,,MOF Name: UiO-66-(COOH)2,UiO-66-(COOH)2,1.0,,,,,,,,,,,,,2.0
365,"2,5-Dihydroxyterephthalic acid",,"2,5-Dihydroxyterephthalic acid",Zr,ZrCl4,,DMF/HCl,,120,24,,,,,,1.0,1.0,,,1.0,Solvothermal,,,,,,,,,,MOF Name: UiO-66-(OH)2,UiO-66-(OH)2,1.0,,,,,,,,,,,,,2.0
366,Terphenyldicarboxylic acid (TPDC),,Terphenyldicarboxylic acid (TPDC),Zr,ZrCl4,,DMF/HCl,,120,24,,,,,,0.5,0.5,,,1.0,Solvothermal,,,,,,,,,,MOF Name: UiO-68,UiO-68,0.5,,,,,,,,,,,,,2.0
367,2-Nitroimidazole,,2-Nitroimidazole,Co,Co(NO3)2·6H2O,,DMF,,100,48,,,,,,4.0,1.0,,,4.0,Solvothermal,,,,,,,,,,MOF Name: ZIF-65,ZIF-65,1.0,,,,,,,,,,,,,2.0
368,Imidazole-2-carboxaldehyde,,Imidazole-2-carboxaldehyde,Zn,Zn(NO3)2·6H2O,,DMF,,100,18,,,,,,4.0,1.0,,,4.0,Solvothermal,,,,,,,,,,MOF Name: ZIF-90,ZIF-90,1.0,,,,,,,,,,,,,2.0
369,Benzimidazole,,Benzimidazole,Co,Co(NO3)2·6H2O,,DMF,,140,48,,,,,,4.0,1.0,,,4.0,Solvothermal,,,,,,,,,,MOF Name: ZIF-9,ZIF-9,1.0,,,,,,,,,,,,,2.0
370,"4,5-Dichloroimidazole",,"4,5-Dichloroimidazole",Zn,Zn(NO3)2·6H2O,,DMF,,85,24,,,,,,4.0,1.0,,,4.0,Solvothermal,,,,,,,,,,MOF Name: ZIF-71,ZIF-71,1.0,,,,,,,,,,,,,2.0
371,Fumaric acid,,Fumaric acid,Fe,FeCl3·6H2O,,H2O,,65,12,,,,,,5.0,5.0,,,1.0,Hydrothermal,,,,,,,,,,MOF Name: MIL-88A,MIL-88A,5.0,,,,,,,,,,,,,2.0
372,"1,4-Benzenedicarboxylic acid (H2BDC)",,"1,4-Benzenedicarboxylic acid (H2BDC)",Fe,FeCl3·6H2O,,DMF,,100,12,,,,,,5.0,5.0,,,1.0,Solvothermal,,,,,,,,,,MOF Name: MIL-88B(Fe),MIL-88B(Fe),5.0,,,,,,,,,,,,,2.0
373,"2,6-Naphthalenedicarboxylic acid",,"2,6-Naphthalenedicarboxylic acid",Fe,FeCl3·6H2O,,DMF,,100,12,,,,,,5.0,5.0,,,1.0,Solvothermal,,,,,,,,,,MOF Name: MIL-88C(Fe),MIL-88C(Fe),5.0,,,,,,,,,,,,,2.0
374,"4,4'-Biphenyldicarboxylic acid",,"4,4'-Biphenyldicarboxylic acid",Fe,FeCl3·6H2O,,DMF,,100,12,,,,,,5.0,5.0,,,1.0,Solvothermal,,,,,,,,,,MOF Name: MIL-88D(Fe),MIL-88D(Fe),5.0,,,,,,,,,,,,,2.0
375,"1,4-Benzenedicarboxylic acid (H2BDC)",,"1,4-Benzenedicarboxylic acid (H2BDC)",Al,Al(NO3)3·9H2O,,DMF,,130,24,,,,,,3.0,3.0,,,1.0,Solvothermal,,,,,,,,,,MOF Name: MIL-68(Al),MIL-68(Al),3.0,,,,,,,,,,,,,2.0
376,"1,4-Benzenedicarboxylic acid (H2BDC)",,"1,4-Benzenedicarboxylic acid (H2BDC)",In,In(NO3)3·xH2O,,DMF,,100,48,,,,,,2.0,2.0,,,1.0,Solvothermal,,,,,,,,,,MOF Name: MIL-68(In),MIL-68(In),2.0,,,,,,,,,,,,,2.0
377,"1,4-Benzenedicarboxylic acid (H2BDC)",,"1,4-Benzenedicarboxylic acid (H2BDC)",Ti,Ti(OiPr)4,,DMF/MeOH,,150,15,,,,,,12.0,6.0,,,2.0,Solvothermal,,,,,,,,,,MOF Name: MIL-125(Ti),MIL-125(Ti),6.0,,,,,,,,,,,,,2.0
378,2-Aminoterephthalic acid,,2-Aminoterephthalic acid,Ti,Ti(OiPr)4,,DMF/MeOH,,150,15,,,,,,12.0,6.0,,,2.0,Solvothermal,,,,,,,,,,MOF Name: MIL-125-NH2(Ti),MIL-125-NH2(Ti),6.0,,,,,,,,,,,,,2.0
379,"1,3,5-Benzenetricarboxylic acid (H3BTC)",,"1,3,5-Benzenetricarboxylic acid (H3BTC)",Al,Al(NO3)3·9H2O,,H2O,,210,24,,,,,,2.5,5.0,,,0.5,Hydrothermal,,,,,,,,,,MOF Name: MIL-96(Al),MIL-96(Al),5.0,,,,,,,,,,,,,2.0
380,"1,3,5-Benzenetricarboxylic acid (H3BTC)",,"1,3,5-Benzenetricarboxylic acid (H3BTC)",Al,Al(NO3)3·9H2O,,H2O/HNO3,,210,72,,,,,,2.0,4.0,,,0.5,Hydrothermal,,,,,,,,,,MOF Name: MIL-110(Al),MIL-110(Al),4.0,,,,,,,,,,,,,2.0
381,5-Methoxyisophthalic acid,,5-Methoxyisophthalic acid,Al,Al(ClO4)3·6H2O,,H2O,,130,12,,,,,,2.0,2.0,,,1.0,Hydrothermal,,,,,,,,,,MOF Name: CAU-10-OMe,CAU-10-OMe,2.0,,,,,,,,,,,,,2.0
382,5-Nitroisophthalic acid,,5-Nitroisophthalic acid,Al,Al(ClO4)3·6H2O,,H2O,,130,12,,,,,,2.0,2.0,,,1.0,Hydrothermal,,,,,,,,,,MOF Name: CAU-10-NO2,CAU-10-NO2,2.0,,,,,,,,,,,,,2.0
383,"trans-Cyclohexane-1,4-dicarboxylic acid",,"trans-Cyclohexane-1,4-dicarboxylic acid",Al,Al2(SO4)3·18H2O,,H2O,,180,24,,,,,,3.0,1.5,,,2.0,Hydrothermal,,,,,,,,,,MOF Name: CAU-13,CAU-13,1.5,,,,,,,,,,,,,2.0
384,TCPP (Tetrakis(4-carboxyphenyl)porphyrin),,TCPP (Tetrakis(4-carboxyphenyl)porphyrin),Zr,ZrOCl2·8H2O,,DMF/BA,,120,12,,,,,,0.04,0.3,,,0.1333,Solvothermal,,,,,,,,,,MOF Name: PCN-224,PCN-224,0.3,,,,,,,,,,,,,2.0
385,TCPP,,TCPP,Hf,HfCl4,,DMF/BA,,120,24,,,,,,0.03,0.2,,,0.15,Solvothermal,,,,,,,,,,MOF Name: PCN-228,PCN-228,0.2,,,,,,,,,,,,,2.0
386,TCPP,,TCPP,Fe,FeCl3,,DMF,,150,24,,,,,,0.08,0.5,,,0.16,Solvothermal,,,,,,,,,,MOF Name: PCN-600,PCN-600,0.5,,,,,,,,,,,,,2.0
387,Fumaric acid,,Fumaric acid,Zr,ZrCl4,,DMF/Formic acid,,120,24,,,,,,1.0,1.0,,,1.0,Solvothermal,,,,,,,,,,MOF Name: MOF-801,MOF-801,1.0,,,,,,,,,,,,,2.0
388,"1,3,5-Benzenetricarboxylic acid (H3BTC)",,"1,3,5-Benzenetricarboxylic acid (H3BTC)",Zr,ZrOCl2·8H2O,,DMF/Formic acid,,100,24,,,,,,0.27,0.8,,,0.3375,Solvothermal,,,,,,,,,,MOF Name: MOF-808,MOF-808,0.8,,,,,,,,,,,,,2.0
389,"Pyrazole-3,5-dicarboxylic acid",,"Pyrazole-3,5-dicarboxylic acid",Zr,ZrCl4,,DMF/Formic acid,,120,24,,,,,,1.0,1.0,,,1.0,Solvothermal,,,,,,,,,,MOF Name: MOF-802,MOF-802,1.0,,,,,,,,,,,,,2.0
390,"1H-pyrazole-3,5-dicarboxylic acid",,"1H-pyrazole-3,5-dicarboxylic acid",Al,AlCl3·6H2O,,H2O,,100,24,,,,,,2.0,2.0,,,1.0,Hydrothermal,,,,,,,,,,MOF Name: MOF-303,MOF-303,2.0,,,,,,,,,,,,,2.0
391,"1,4-Benzenedicarboxylic acid (H2BDC)",,"1,4-Benzenedicarboxylic acid (H2BDC)",Fe,FeCl3,,EtOH,,80,24,,,,,,1.0,2.0,,,0.5,Solvothermal,,,,,,,,,,MOF Name: MOF-71,MOF-71,2.0,,,,,,,,,,,,,2.0
392,"4,4',4''-Benzene-1,3,5-triyl-tris-benzoic acid",,"4,4',4''-Benzene-1,3,5-triyl-tris-benzoic acid",Cu,Cu(NO3)2·2.5H2O,,DMF,,80,48,,,,,,0.25,0.8,,,0.3125,Solvothermal,,,,,,,,,,MOF Name: MOF-14,MOF-14,0.8,,,,,,,,,,,,,2.0
393,"5-(2,4,6-trioxohexahydro-1,3,5-triazin-1-yl)isophthalic acid",,"5-(2,4,6-trioxohexahydro-1,3,5-triazin-1-yl)isophthalic acid",Cu,Cu(NO3)2·2.5H2O,,DMA/DMSO,,85,72,,,,,,0.15,0.5,,,0.3,Solvothermal,,,,,,,,,,MOF Name: Cu-TDPAT,Cu-TDPAT,0.5,,,,,,,,,,,,,2.0
394,"1,3,5-Benzenetricarboxylic acid (H3BTC)",,"1,3,5-Benzenetricarboxylic acid (H3BTC)",Fe,Fe(NO3)3·9H2O,,H2O,,80,4,,,,,,6.7,10.0,,,0.67,Precipitation,,,,,,,,,,MOF Name: Fe-BTC (Basolite F300),Fe-BTC (Basolite F300),10.0,,,,,,,,,,,,,2.0
395,"4,4'-(naphthalene-2,6-diyl)dibenzonic acid",,"4,4'-(naphthalene-2,6-diyl)dibenzonic acid",Cu,Cu(NO3)2·2.5H2O,,DMF,,85,48,,,,,,0.2,0.6,,,0.3333,Solvothermal,,,,,,,,,,MOF Name: Cu-NBN,Cu-NBN,0.6,,,,,,,,,,,,,2.0
396,Imidazole (3.0) / Benzimidazole (1.0),,Imidazole (3.0) / Benzimidazole (1.0),Zn,Zn(NO3)2·6H2O,,DMF,,130,48,,,,,,4.0,1.0,,,4.0,Solvothermal,,,,,,,,,,MOF Name: ZIF-62,ZIF-62,1.0,,,,,,,,,,,,,2.0
397,Imidazole,,Imidazole,Zn,Zn(NO3)2·6H2O,,DMF,,130,48,,,,,,4.0,1.0,,,4.0,Solvothermal,,,,,,,,,,MOF Name: ZIF-4,ZIF-4,1.0,,,,,,,,,,,,,2.0
398,2-Ethylimidazole,,2-Ethylimidazole,Zn,Zn(ClO4)2·6H2O,,MeOH/NH3,,25,24,,,,,,4.0,1.0,,,4.0,Room Temperature,,,,,,,,,,MOF Name: MAf-6,MAf-6,1.0,,,,,,,,,,,,,2.0
399,4-Methyl-5-imidazolecarboxaldehyde,,4-Methyl-5-imidazolecarboxaldehyde,Zn,Zn(NO3)2·6H2O,,DMF,,85,24,,,,,,4.0,1.0,,,4.0,Solvothermal,,,,,,,,,,MOF Name: SIM-1,SIM-1,1.0,,,,,,,,,,,,,2.0
400,"Adenine (0.4) / 4,4'-BPDC (0.8)",,"Adenine (0.4) / 4,4'-BPDC (0.8)",Zn,Zn(NO3)2·6H2O,,DMF,,130,24,,,,,,1.2,1.2,,,1.0,Solvothermal,,,,,,,,,,MOF Name: Bio-MOF-1,Bio-MOF-1,1.2,,,,,,,,,,,,,2.0
401,Adenine,,Adenine,Co,Co(NO3)2·6H2O,,DMF,,120,24,,,,,,1.0,1.0,,,1.0,Solvothermal,,,,,,,,,,MOF Name: Bio-MOF-11,Bio-MOF-11,1.0,,,,,,,,,,,,,2.0
402,"Pyrazine-2,3-dicarboxylic acid",,"Pyrazine-2,3-dicarboxylic acid",Zn,Zn(NO3)2·6H2O,,H2O,,140,24,,,,,,1.0,2.0,,,0.5,Hydrothermal,,,,,,,,,,MOF Name: Zn-PNC,Zn-PNC,2.0,,,,,,,,,,,,,2.0
403,Citric acid (1.0) / Diamondoid linker (1.0),,Citric acid (1.0) / Diamondoid linker (1.0),Co,Co(NO3)2·6H2O,,H2O/EtOH,,120,24,,,,,,2.0,2.0,,,1.0,Hydrothermal,,,,,,,,,,MOF Name: UTSA-16,UTSA-16,2.0,,,,,,,,,,,,,2.0
404,BHB-based tetracarboxylate,,BHB-based tetracarboxylate,Cu,Cu(NO3)2·2.5H2O,,DMF/Dioxane,,65,48,,,,,,0.2,0.8,,,0.25,Solvothermal,,,,,,,,,,MOF Name: UTSA-20,UTSA-20,0.8,,,,,,,,,,,,,2.0
405,"2,5-Dihydroxyterephthalic acid",,"2,5-Dihydroxyterephthalic acid",Mg,Mg(OAc)2·4H2O,,THF/H2O,,110,24,,,,,,1.0,3.3,,,0.303,Solvothermal,,,,,,,,,,MOF Name: Mg-CPO-27,Mg-CPO-27,3.3,,,,,,,,,,,,,2.0
406,"2,6-Naphthalenedicarboxylic acid",,"2,6-Naphthalenedicarboxylic acid",Al,Al(NO3)3·9H2O,,DMF,,120,24,,,,,,2.0,2.0,,,1.0,Solvothermal,,,,,,,,,,MOF Name: DUT-4,DUT-4,2.0,,,,,,,,,,,,,2.0
407,"4,4'-Biphenyldicarboxylic acid",,"4,4'-Biphenyldicarboxylic acid",Al,Al(NO3)3·9H2O,,DMF,,120,24,,,,,,2.0,2.0,,,1.0,Solvothermal,,,,,,,,,,MOF Name: DUT-5,DUT-5,2.0,,,,,,,,,,,,,2.0
408,TCPP,,TCPP,Al,Al(NO3)3·9H2O,,H2O,,180,24,,,,,,0.1,0.5,,,0.2,Hydrothermal,,,,,,,,,,MOF Name: Al-PMOF,Al-PMOF,0.5,,,,,,,,,,,,,2.0
409,Fumaric acid,,Fumaric acid,Zr,ZrOCl2·8H2O,,Water/Formic acid,,100,24,,,,,,2.0,2.0,,,1.0,Hydrothermal,,,,,,,,,,MOF Name: Zr-Fumarate,Zr-Fumarate,2.0,,,,,,,,,,,,,2.0
410,"1,4-Benzenedicarboxylic acid (H2BDC)",,"1,4-Benzenedicarboxylic acid (H2BDC)",Ce,Ce(NH4)2(NO3)6,,DMF,,100,15,,,,,,1.0,1.0,,,1.0,Solvothermal,,,,,,,,,,MOF Name: Ce-UiO-66,Ce-UiO-66,1.0,,,,,,,,,,,,,2.0
411,"1,4-Benzenedicarboxylic acid (H2BDC)",,"1,4-Benzenedicarboxylic acid (H2BDC)",Hf,HfCl4,,DMF/HCl,,120,24,,,,,,1.0,1.0,,,1.0,Solvothermal,,,,,,,,,,MOF Name: Hf-UiO-66,Hf-UiO-66,1.0,,,,,,,,,,,,,2.0
412,"4,4'-Biphenyldicarboxylic acid",,"4,4'-Biphenyldicarboxylic acid",Hf,HfCl4,,DMF/HCl,,120,24,,,,,,0.8,0.8,,,1.0,Solvothermal,,,,,,,,,,MOF Name: Hf-UiO-67,Hf-UiO-67,0.8,,,,,,,,,,,,,2.0
413,"2,5-Thiophenedicarboxylic acid",,"2,5-Thiophenedicarboxylic acid",Zr,ZrCl4,,DMF/Propanol,,120,24,,,,,,1.0,1.0,,,1.0,Solvothermal,,,,,,,,,,MOF Name: DUT-67,DUT-67,1.0,,,,,,,,,,,,,2.0
414,TDPAT,,TDPAT,Fe,FeCl3,,DMF,,120,48,,,,,,0.3,1.0,,,0.3,Solvothermal,,,,,,,,,,MOF Name: CPM-200,CPM-200,1.0,,,,,,,,,,,,,2.0
415,TCPP,,TCPP,Zr,ZrCl4,,DMF,,120,24,,,,,,0.05,0.3,,,0.1667,Solvothermal,,,,,,,,,,MOF Name: Zr-Porphyrin (PCN-221),Zr-Porphyrin (PCN-221),0.3,,,,,,,,,,,,,2.0
416,TCPP,,TCPP,Zr,ZrOCl2·8H2O,,DMF/Benzoic acid,,120,24,,,,,,0.05,0.3,,,0.1667,Solvothermal,,,,,,,,,,MOF Name: MOF-525,MOF-525,0.3,,,,,,,,,,,,,2.0
417,TCPP,,TCPP,Zr,ZrOCl2·8H2O,,DMF/Benzoic acid,,120,24,,,,,,0.05,0.3,,,0.1667,Solvothermal,,,,,,,,,,MOF Name: MOF-545,MOF-545,0.3,,,,,,,,,,,,,2.0
418,TATB,,TATB,Zr,ZrCl4,,DMF/TFA,,120,24,,,,,,0.1,0.4,,,0.25,Solvothermal,,,,,,,,,,MOF Name: PCN-777,PCN-777,0.4,,,,,,,,,,,,,2.0
419,H4TBAPy derivative,,H4TBAPy derivative,Zr,ZrOCl2·8H2O,,DMF/TFA,,120,24,,,,,,0.05,0.25,,,0.2,Solvothermal,,,,,,,,,,MOF Name: NU-1008,NU-1008,0.25,,,,,,,,,,,,,2.0
420,4-Aminobenzoic acid,,4-Aminobenzoic acid,Ti,Ti(OiPr)4,,DMF,,120,24,,,,,,4.0,2.0,,,2.0,Solvothermal,,,,,,,,,,MOF Name: Ti-MOF-901,Ti-MOF-901,2.0,,,,,,,,,,,,,2.0
421,2-Aminoterephthalic acid,,2-Aminoterephthalic acid,Al,AlCl3·6H2O,,DMF,,130,72,,,,,,1.5,3.0,,,0.5,Solvothermal,,,,,,,,,,MOF Name: Al-MIL-101-NH2,Al-MIL-101-NH2,3.0,,,,,,,,,,,,,2.0
422,2-Aminoterephthalic acid,,2-Aminoterephthalic acid,Cr,Cr(NO3)3·9H2O,,H2O/NaOH,,150,12,,,,,,4.0,4.0,,,1.0,Hydrothermal,,,,,,,,,,MOF Name: Cr-MIL-101-NH2,Cr-MIL-101-NH2,4.0,,,,,,,,,,,,,2.0
423,2-Aminoterephthalic acid,,2-Aminoterephthalic acid,Fe,FeCl3·6H2O,,DMF,,110,24,,,,,,1.5,3.0,,,0.5,Solvothermal,,,,,,,,,,MOF Name: Fe-MIL-101-NH2,Fe-MIL-101-NH2,3.0,,,,,,,,,,,,,2.0
424,"1,3,5-Benzenetricarboxylic acid (H3BTC)",,"1,3,5-Benzenetricarboxylic acid (H3BTC)",Zn,Zn(NO3)2·6H2O,,DMF/EtOH,,85,24,,,,,,2.0,3.0,,,0.6667,Solvothermal,,,,,,,,,,MOF Name: Zn-BTC,Zn-BTC,3.0,,,,,,,,,,,,,2.0
425,"4,4'-Bipyridine (0.5) / H2BDC (0.5)",,"4,4'-Bipyridine (0.5) / H2BDC (0.5)",Cd,Cd(NO3)2·4H2O,,DMF,,100,48,,,,,,1.0,1.0,,,1.0,Solvothermal,,,,,,,,,,MOF Name: Cd-MOF-1,Cd-MOF-1,1.0,,,,,,,,,,,,,2.0
